Repository: shiyunliu-battery/batterylab.online

# Battery Lab Assistant

Battery Lab Assistant is a local, Windows-first battery workflow application for:

- registry-backed chemistry and method lookups
- protocol planning with controlled constraints
- imported commercial-cell reference lookup
- preflight QA and review-point assembly
- deterministic CSV analysis and KPI summaries
- inline tool cards and plots in a local chat UI

It is not a generic chatbot. The repository is intentionally organized so that hard values come from local registries, imported metadata, and tool outputs, while the language model is used to route, explain, and summarize.

## Documentation

- Website:
  `https://batterylab.online`
- Public docs site:
  `https://doc.batterylab.online`
- Local architecture and workflow notes:
  [docs/](./docs)

## Framework And Stack

| Layer | Frameworks / Libraries | What It Does |
| --- | --- | --- |
| Agent runtime | `deepagents`, `LangGraph`, `langgraph-cli[inmem]` | Runs the graph server, tool orchestration, and subagent delegation |
| LLM integration | `LangChain`, `langchain-openai` | Connects the graph to the configured OpenAI chat model |
| Backend language | Python `3.12+` | Hosts tools, registries, planning logic, datasheet extraction, and domain services |
| Frontend | `Next.js 16`, `React 19`, `TypeScript` | Provides the local chat application |
| Frontend styling | `Tailwind CSS`, `Radix UI`, `lucide-react` | UI primitives, layout, icons, and styling |
| Frontend data layer | `@langchain/langgraph-sdk`, `SWR` | Connects the UI to the local LangGraph deployment |
| Workflow scaffold | starter preprocessing, reporting, DOE, and modeling registries | Documents future deterministic layers that remain parked or partial today |
| Data layer | local JSON registries, imported cell catalog, extracted PDF content, workflow asset scaffold | Defines controlled chemistry, method, QA, reporting, and future preprocessing context |
| Packaging | `uv`, `yarn` | Python and frontend dependency management |

## What The Project Does

The app is designed around a few narrow workflows:

1. Answer questions from controlled chemistry and method data.
2. Draft battery test plans from registry-backed templates and constraints.
3. Search imported commercial-cell metadata and carry it into planning flows.
4. Run deterministic starter analysis on cycle-level CSV data.
5. Generate structured markdown reports from protocol and analysis outputs.
6. Expose a backend asset scaffold so the lab can keep adding manuals, DOE templates, evidence cards, and preprocessing rules.

Workflow map and status:

- Public docs mirror:
  `https://doc.batterylab.online`
- [docs/workflow_map.md](./docs/workflow_map.md)
- [docs/architecture.md](./docs/architecture.md)
- [docs/project_status.md](./docs/project_status.md)

## Architecture Overview

```mermaid
flowchart LR
    U["User in browser"] --> F["Next.js UI (ui/)"]
    F --> G["Local LangGraph server"]
    G --> A["deepagents graph (agent.py)"]
    A --> T["Battery tools"]
    T --> R["JSON registries and KB"]
    T --> C["Imported cell catalog"]
    T --> W["Workflow asset scaffold"]
    R --> T
    C --> T
    W --> T
    T --> A
    A --> G
    G --> F
```

Request flow in practice:

1. The browser sends the message to the local LangGraph deployment.
2. The deep agent decides whether to answer directly or call tools.
3. Registry-backed tools load chemistry, method, equipment, or imported-cell context.
4. Planning tools merge controlled constraints with the user request.
5. Analysis and report tools convert CSV or structured outputs into review-ready summaries.
6. The frontend renders `ui_markdown` and structured tool payloads inside tool cards.

## State, Memory, And Persistence

This repo currently uses thread history, not a long-term learned memory layer.

- Local LangGraph dev state is persisted under [`.langgraph_api`](./.langgraph_api).
- Thread and checkpoint history are restored when the UI reopens an existing thread.
- There is no separate long-term preference memory store by default.
- Imported commercial-cell records are stored as local JSON, not in a remote database.
- LLM inference still depends on the configured OpenAI model.

#   Test methods for battery understanding_v3_0.pdf
uv run python .\scripts\extract_battery_test_methods.py
```

## Bundled Data And Assets

- Sample CSV:
  [data/samples/lfp_cycle_sample.csv](./data/samples/lfp_cycle_sample.csv)
- Unified knowledge source index:
  [data/reference/knowledge/source_index.json](./data/reference/knowledge/source_index.json)
- Unified knowledge summaries:
  [data/reference/knowledge/summaries](./data/reference/knowledge/summaries)

### Add a new method

1. Add the method definition to [data/registries/method_registry.json](./data/registries/method_registry.json).
2. Map supporting PDF chapter content if needed.

File: data/reference/knowledge/summaries/ageing_effects__preferable_test_schemes.md
# Preferable test schemes

- Section: Ageing effects
- Pages: 62-62
- Source PDF: Test methods for battery understanding_v3_0.pdf

Preferable test schemes
[This test item is elaborated by: project {eCAIMAN, SPICY, FiveVB}, institute, people]
[This test item is reviewed/ further deepened by: project {eCAIMAN, SPICY, FiveVB}, institute,
people]
62

File: data/reference/knowledge/summaries/constant_voltage_ageing.md
# Constant Voltage Ageing — Handbook Summary

## Primary Planning Role

- **This chapter is outline-only (p. 62).** No executable procedure is fully defined in the extracted text.
- Do not use this source alone to draft a runnable protocol. A reviewed SOP or a stronger procedure from complementary literature must be attached before release.
- The method is relevant for studying lithium plating risk, separator stress, and electrolyte degradation under sustained high-voltage hold.

## Chapter Outline (p. 62)

- The chapter identifies constant-voltage hold as a distinct ageing mode from rest or cycle ageing.
- A constant voltage is maintained at the cell terminals over an extended period.
- Current decay during the hold and periodic capacity check-ups are the primary observables.
- The chapter does not specify voltage levels, hold durations, or check-up cadence — these must come from a project-specific SOP.

## Planner Notes

- When planning this test, the following must be defined and reviewed before release:
  - Target hold voltage (within the cell's approved voltage limits)
  - Hold duration and periodicity
  - Check-up protocol (capacity, resistance) and cadence
  - Safety abort rules for current, temperature, or gas detection
- EIS before and after the CV hold is a recommended optional extension for degradation attribution.
- This method is **not execution-ready** from the handbook alone. Do not present it as a drill-down from the core method reference set without a reviewed SOP.

## Complementary Literature

- `roman_ramirez_2022_doe_review` — for voltage-level and duration matrix design.
- `naylor_marlow_2024_parallel_pack_thermal_gradients` — if the CV hold is applied at pack or parallel-string level.
- `barai_2019_noninvasive_characterisation_review` — for capacity and EIS interpretation context.

File: data/reference/knowledge/summaries/glossary__abbrevations.md
# Abbrevations

- Section: Glossary
- Pages: 7-7
- Source PDF: Test methods for battery understanding_v3_0.pdf

Abbrevations
SOC State of charge (%)
DOD Depth of discharge (%)
EIS Electrochemical impedance spectroscopy
BOL Beginning of life
MOL Mid of life
EOL End of life
SOH State of health
DUT Device under test
CC Constant current
CV Constant voltage
I The maximum allowed current according to the datasheet
max
7

File: data/reference/knowledge/summaries/glossary__definitions.md
# Definitions

- Section: Glossary
- Pages: 7-7
- Source PDF: Test methods for battery understanding_v3_0.pdf

Definitions
C-rate the current corresponding to a 1 h discharge.
I-rate the current that corresponds to the declared capacity by the manufacturer.
t
C the rated capacity with n being the time base in hours
n
Abbrevations
SOC State of charge (%)
DOD Depth of discharge (%)
EIS Electrochemical impedance spectroscopy
BOL Beginning of life
MOL Mid of life
EOL End of life
SOH State of health
DUT Device under test
CC Constant current
CV Constant voltage
I The maximum allowed current according to the datasheet
max
7

File: data/reference/knowledge/summaries/introduction__approach.md
# Approach

- Section: Introduction
- Pages: 5-5
- Source PDF: Test methods for battery understanding_v3_0.pdf

approach, a national mirror committee of the EN TC21 and
IEC TC21 has to bring the white paper to one of both given standardization committees.
The other countries involved in the white paper can then express their interest in this
standardization project. Once seven agree, the standardization can start.
4. The white paper can be the base for a testing and modelling Wiki platform would be of
high interest among academic and RTO partners.
Approach
The focus is on understanding the behaviour of battery cells.
In the goal section the generic topics are formulated for test methods:
– battery performance,
– ageing effects,
– safety aspects.
The test methods can envisage:
– Methods that are valuable for many battery cell types.
– Methods that examine specific behaviour stemming from new battery materials.
5

File: data/reference/knowledge/summaries/introduction__background.md
# Background

- Section: Introduction
- Pages: 5-5
- Source PDF: Test methods for battery understanding_v3_0.pdf

Background
The three European projects eCAIMAN, FiveVB and SPICY enable the next generation of
competitive Li-ion batteries to meet customer expectations – made in Europe. The projects pursue
the optimisation of the electrochemistry to hone parameters critical to customer acceptance: cost,
safety aspects, resistance to high power charging, durability, recyclability, as well as consideration
of scale-up for manufacturing. The ageing mechanisms of such cells, test procedures and the
development of standards are also examined.
The European Commission has asked to collaborate that resulted in a common workshop of the
projects and the preparation of a white paper on a joint standardisation effort. Topics can include
the standardisation of cell specifications, the standardisation of tests for specific use cases, and the
standardisation of physical components.
Goal
[The following goals are formulated in the meeting minutes of the 24M workshop]
1. Goal is to have a white paper with test methods that are valuable for the workshop
partners. Objective is to have more insight in battery performance, ageing effects and
safety aspects and suitability of the tests for battery modelling. This is a kind of round robin
test, but also increases the total characterisation since the specific projects have different
use cases like battery swelling and voltage hysteresis by using silicon particles.
2. The white paper can be handed to the EC and the standardisation bodies. It should include
comments, changes, etc. to current standards keeping in mind the future developments on
the sector. Should be signed by all partners to show commitment and have high relevance.
3. The white paper can also directly be used for standardisation. Since standardisation follows
mostly a democratic bottom-up approach, a national mirror committee of the EN TC21 and
IEC TC21 has to bring the white paper to one of both given standardization committees.
The other countries involved in the white paper can then express their interest in this
standardization project. Once seven agree, the standardization can start.
4. The white paper can be the base for a testing and modelling Wiki platform would be of
high interest among academic and RTO partners.
Approach
The focus is on understanding the behaviour of battery cells.
In the goal section the generic topics are formulated for test methods:
– battery performance,
– ageing effects,
– safety aspects.
The test methods can envisage:
– Methods that are valuable for many battery cell types.
– Methods that examine specific behaviour stemming from new battery materials.
5

File: data/reference/knowledge/summaries/introduction__goal.md
# Goal

- Section: Introduction
- Pages: 5-5
- Source PDF: Test methods for battery understanding_v3_0.pdf

Goal
[The following goals are formulated in the meeting minutes of the 24M workshop]
1. Goal is to have a white paper with test methods that are valuable for the workshop
partners. Objective is to have more insight in battery performance, ageing effects and
safety aspects and suitability of the tests for battery modelling. This is a kind of round robin
test, but also increases the total characterisation since the specific projects have different
use cases like battery swelling and voltage hysteresis by using silicon particles.
2. The white paper can be handed to the EC and the standardisation bodies. It should include
comments, changes, etc. to current standards keeping in mind the future developments on
the sector. Should be signed by all partners to show commitment and have high relevance.
3. The white paper can also directly be used for standardisation. Since standardisation follows
mostly a democratic bottom-up approach, a national mirror committee of the EN TC21 and
IEC TC21 has to bring the white paper to one of both given standardization committees.
The other countries involved in the white paper can then express their interest in this
standardization project. Once seven agree, the standardization can start.
4. The white paper can be the base for a testing and modelling Wiki platform would be of
high interest among academic and RTO partners.
Approach
The focus is on understanding the behaviour of battery cells.
In the goal section the generic topics are formulated for test methods:
– battery performance,
– ageing effects,
– safety aspects.
The test methods can envisage:
– Methods that are valuable for many battery cell types.
– Methods that examine specific behaviour stemming from new battery materials.
5

File: data/reference/knowledge/summaries/introduction__set_up.md
# Set-up

- Section: Introduction
- Pages: 6-6
- Source PDF: Test methods for battery understanding_v3_0.pdf

Set-up
For each test method in this white paper the following structure is systematically used:
Test method name the test name as most often used for the test type.
Test intention what is the purpose of the test, including if it is valuable for many batteries
or for a specific property: the ‘why’.
Application(s) is the test for direct use of the results, is it for modelling or for both?
Test approach this describes how the test procedure is supposed to test for the identified
intention (i.e. the ‘how’).
Test equipment this involves probably a battery tester but maybe more is needed like a
heat camera or a temperature chamber.
Test procedure this describes the actual test procedure in a stepwise manner. It also
indicates any pass-fail criteria linked to the executed test steps if
applicable. If the procedure is identical to a test in a standard only a
reference can be given.
The test procedure can be repeated for several versions. Also test
extensions can be given for specific purposes, like measuring cell swelling
and heating.
Test duration an indication of the period that the test procedure needs.
Difference with similar methods in standards or common practice a description if deviations
in the test procedure exist and the reason.
Post-processing how the results can be used? What steps after the test have to be added in
data processing to come to valuable results? In case of modelling, how the
results enter into possible models?
Example a typical example of a test lapse and the final result.
At the end preferable test-schemes can be given for e.g. short check-up test and extended check-
up test.
6

File: data/reference/knowledge/summaries/preconditioning_test.md
# Preconditioning Test — Handbook Summary

## Primary Planning Role

- Treat this chapter as the mandatory first step before any formal characterisation campaign.
- The gate is capacity stability, not a fixed number of cycles.
- Do not present this test as forming or conditioning the cell beyond the chapter's intent.

## Locked Core Elements

- Minimum 3 charge–discharge cycles at the standard-cycle rate (manufacturer-defined).
- Capacity stability gate: difference between successive discharge capacities must be ≤ 2%.
- Maximum 10 discharges; flag any cell that does not stabilise within this limit.
- Temperature must be ambient (25 ± 2 °C); no exact temperature prescribed, but must be stable.
- 30 min rest between charge and discharge steps.

## Key Source Facts (p. 15)

- The test verifies capacity is stable because early-cycle capacity can increase or deteriorate.
- The application is solely to give the rest of the test programme a stable starting point.
- Equipment: battery cell tester with sufficient current for the prescribed C-rate, and temperature sensors.

## Planner Notes

- This method does **not** generate characterisation data for reporting; it is a go/no-go gate.
- If the cell does not pass within 10 cycles, do not proceed to other methods without a reviewed decision.
- Capacity values from preconditioning should not be used as the reference capacity for RPTs.

## Complementary Literature

- None declared for this chapter.

File: data/reference/knowledge/summaries/quasi_static_thermal_tests.md
# Quasi-Static Thermal Tests — Handbook Summary

## Primary Planning Role

- Use this chapter as the reference for synchronised swelling / dilatometry paired with an electrical capacity-style cycle.
- The mechanical measurement (thickness, pressure, strain) must be synchronised with the electrical measurement — this coupling is the core of the method.
- Do not treat this as a generic thermal test; the chapter specifically covers swelling and mechanical response.

## Locked Core Elements

- Cell mounted in a dilatometer, compression plate, or pressure-sensing jig.
- Paired slow or 1C electrical charge–discharge cycle (same profile family as the standard cycle or capacity test).
- Synchronised thickness / pressure / strain data at the same cadence as voltage and current.
- Baseline at 25 ± 2 °C; temperature extension requires reviewed conditions.

## Key Source Facts (pp. 47–48)

- Swelling is correlated with lithiation / delithiation of the anode (graphite expansion) and cathode (NMC contraction).
- The test can detect non-linear swelling events that correlate with ageing mechanisms such as lithium plating or SEI growth.
- Equipment: dilatometer or compression plate with force/displacement sensor, battery cell tester, temperature sensors.

## Planner Notes

- Fixture pre-load matters: define and log the initial compression force before cycling begins.
- This method is most useful at BOL and after ageing checkpoints to track swelling evolution.
- Combine with the capacity test or slow-curve cycle to generate multi-channel (electrical + mechanical) datasets.

## Complementary Literature

- None declared for this chapter.

File: data/reference/knowledge/summaries/safety_aspects__cell_impact_crush.md
# Cell impact / Crush

- Section: Safety aspects
- Pages: 69-69
- Source PDF: Test methods for battery understanding_v3_0.pdf

Cell impact / Crush
[FiveVB, Wolfram Kohs]
Crush and cell impact are described together as they are hardly to separate from their aim. Only
UN38.3 has two separate tests described for crush and cell impact.
Test intention
These tests aim at the situation of a vehicle crash, where the battery casing is damaged.
Application(s)
The results allow an evaluation of a device’s mechanical stability respectively its safety.
Test approach
Tests are described for cells, modules, packs, and on vehicle level. The device to be tested is
typically crushed between a resistance, which in case of cells is a flat surface, and a so-called crush
plate resp. a cylindrical crush tool.
Test equipment
Abuse facilities, a hydraulic press with adjustable speed and preferable adjustable maximal load,
camera system, temperature sensors, data logger for potential and resistance, distance/position
sensors, …
Test procedure
SAE J2464:2010 and FreedomCAR:2015 describe a procedure which, with small variations, is found
in most of the other standards. A cylindrical crushing tool, half the test cells average diameter
(FreedomCAR); resp. with a diameter comparable to that of the cylindrical cells one (SAE J2464)
should be used.
69

File: data/reference/knowledge/summaries/safety_aspects__drop.md
# Drop

- Section: Safety aspects
- Pages: 68-68
- Source PDF: Test methods for battery understanding_v3_0.pdf

Drop
[FiveVB, Wolfram Kohs]
Test intention
This tests aims on a service situation, in which a battery is removed from a vehicle and accidentally
dropped.
Application(s)
Although from its intention rather applied on module and packs, the test is in some standards also
mentioned for single cells. The results give a first impression of the stability and tightness of a cells
construction.
Test approach
The test is done by dropping cells, modules and packs from a defined height onto a flat floor. Often
more than one drop is asked for.
It has to be mentioned that this test is only mentioned in few standards, also UN38.3 does not ask
for this test.
Test equipment
Standard test laboratory, the release of toxic gases as well as flammable gases should be measured
with appropriate gas measurement system.
Test procedure
The standards are very similar, SOC 100 % and ambient temperature (i.e. 25 °C), the test objects
shall be dropped off 1.5 m onto a floor made of concrete, terminal facing downwards; QC/T
31485:2015.
Varying from this, QC/T 743:2006 mentions a wooden floor of 20mm, and a drop for each side.
Varying from said, UL2580:2016 asks for one drop for all three directions off 1.0 m onto a concrete
floor.
Test duration
From the test description, including a post observation period of 1 h, the test with some
preparation and follow-up activities can be assumed to need 1-2 h.
Difference with similar methods in standards or usual practice
See test procedure.
Post-processing
A post observation period of 1 h is mentioned in the standards, evaluation of video material,
insulation measurements, determination of the inner resistance, …
Example
An example picture of a drop testing device, and of some data of a drop test is given in Figure
30Figure 30: Drop testing setup according to FreedomCar and experimental data, Hybrid
Commercial Vehicle (HCV) project..
68

File: data/reference/knowledge/summaries/safety_aspects__mechanical_shock.md
# Mechanical Shock

- Section: Safety aspects
- Pages: 65-67
- Source PDF: Test methods for battery understanding_v3_0.pdf

Mechanical Shock
[FiveVB, Wolfram Kohs]
65

Test methods for improved battery cell understanding Safety aspects
Test intention
This test aims on simulating the mechanical shock which is applied on cells under the internal load
of a crash situation.
Application(s)
The test is applied on packs, modules and cells. At cell level the safety performance/mechanical
stability (no rupture, no venting) is primarily of interest, but also insulation values, the inner
resistance and other parameters.
Test approach
Most of the standards demand fully charged cells for this test. The devices are fixed on the testing
machine and exposed to one, or several acceleration pulses.
Test equipment
The tests are regularly done with shaker systems, the weight in combination with the acceleration
a shaker can handle, can be an important factor.
Test procedure
The description here follows UN Test Manual 38.3:2016: SOC = 100 %, a half sine pulse of 6 ms and
150 g peak acceleration (11 ms and 50 g for cells with a mass >500 g) is applied to the cells, three
n n
shocks in every orientation, a total of 18 shocks.
Test duration
Depending on the number of pulses, and a post observation period, the test may be considered to
take about 1 h.
Difference with similar methods in standards or usual practice
Most of the standards evaluated are referring for this test to UN Test Manual Transport of
Dangerous Goods 38.3 (SAE J2464, SAE J2929; IEC 62660-3 and UL2580 refer to IEC 62660-2, the
latter with a minor variation describes a part of the tests of UN Test Manual Transport of
Dangerous Goods 38.3).
Beside these, only ECE-R100.02 describes mechanical shock tests, however the acceleration values
required are less demanding.
Post-processing
A post observation period is described in some of the standards, the capacity before and after the
test might be measured, also the deformation if there is some, insulation and inner resistance can
be of interest, …
Example
Shock test of a pouch cell according to EN 60068-2-27, all example material was contributed form
the H2020 Greenlion project GA Nr. 285268.
Pictures of the shaker and the control equipment used for this test can be found in Figure 27, the
equipment is also detailly listed above.
Shape: half-sine
Acceleration amplitude: 50 g
Duration: 6 ms
66

Test methods for improved battery cell understanding Safety aspects
Test in 3 axis
10 shocks per test direction
Figure 29: Shock profile in x-direction, both in positive and negative way.
67

File: data/reference/knowledge/summaries/safety_aspects__roll_over.md
# Roll-over

- Section: Safety aspects
- Pages: 74-74
- Source PDF: Test methods for battery understanding_v3_0.pdf

Roll-over
[FiveVB, Wolfram Kohs]
Not tested on cell level.
74

File: data/reference/knowledge/summaries/safety_aspects__vibration.md
# Vibration

- Section: Safety aspects
- Pages: 63-64
- Source PDF: Test methods for battery understanding_v3_0.pdf

vibrations etc, which may affect the safety
during ageing. Battery should be tested with different levels of ageing, e.g. fresh and after EOL (e.g.
70-80% SOH).
Mechanical
Vibration
[FiveVB, Wolfram Kohs]
Test intention
This test ought to simulate the vibration load which a battery system/cells in an electric vehicle will
likely experience during its/their life. The mechanical stability and endurance to mechanical stress
of the overall system, welding, screws, … is to be tested. The test aims not only on the cells, but
also on the sensitive parts of the supplementary systems of a module/pack, e.g. cooling, control
circuitry, electrical insulations, …
Application(s)
In most of the standards, vibration tests are defined for battery packs and modules; aiming on the
detection of breakage and loss of electrical connections within these devices. Other failures which
the vibration tests aim for are insulation problems.
Test approach
Vibration profiles from the car industry are used to test the batteries/cells stability.
Test equipment
A shaker is needed, there are different models which can work in one, two or all three axes. Also,
the weight in combination with the acceleration a shaker can handle, can be an important factor.
Test procedure
The cells are usually fully charged when tested. For the vibration profiles if not defined directly, SAE
J2380:2013 and IEC 60068-2-64:2009 are often cited, or are referred to indirectly, in most of the
evaluated standards.
Test duration
The duration is depending on the shaker used, as the vibration profiles for three axes motion are
shorter, than for one or two axes.
Difference with similar methods in standards or usual practice
UN38.3 seems to be most widespread used, it asks for a vibration profile covering 7 to 200 Hz with
a peak acceleration of 8 g , 3 h in each direction.
n
63

Test methods for improved battery cell understanding Safety aspects
For automotive applications also SAE J2380:2013 is of interest.
Post-processing
Mentionable is the approach of combining vibration tests, with life cycle testing to determine the
effects of vibration on battery life (SAE J2380:2013, FreedomCAR:2015).
Example
Vibrationtest of a pouch cell according to EN 60068-2-64; all example material was contributed
form the H2020 Greenlion project GA Nr. 285268.
Type of vibration: Random, wide-band
Frequency range: 10 - 2000 Hz
Intensity of Acceleration:
Frequency Intensity PSD
[Hz] ((m/s2 ) 2 /Hz)
10 20
55 6,5
180 0,25
300 0,25
360 0,14
1000 0,14
2000 0,14
RMS-value of Acceleration: 30,4 m/s2
Duration of test: 8 h
Test in 3 axes
Figure 27: Monitoring equipment (left) and test setup in Z-axis of the specimen (right).
64

File: data/reference/knowledge/summaries/thermal__altitude_simulation.md
# Altitude simulation

- Section: Thermal
- Pages: 90-90
- Source PDF: Test methods for battery understanding_v3_0.pdf

Altitude simulation
[FiveVB, Wolfram Kohs]
Test intention
This standard aims on simulating an air transport under low-pressure conditions, the test is usually
applied on single cells. Any loss of electrolyte during transport ought to be prevented. The test is
found in UN Test Manual Transport of Dangerous Goods 38.3:2016and GB/T 31485:2015.
Applications
The test results allow a direct evaluation of a cell systems tightness. The results might also be
useful to study the cell casings behaviour in respect of a later possible increase in cell pressure
which might occur in its lifetime. Therefore, it is recommended to check for deformations of the
cells case.
Test approach
Fully charged cells are exposed to a defined negative pressure and the cells reaction is observed.
Test equipment
A vacuum drying oven and a controllable vacuum pump are basically what are needed for this test.
Vacuum chambers or air pressure chamber might be more sophisticated.
Test procedure
The cells have to be charged fully before starting the test, SOC = 100 %. The cells are placed in a
vacuum chamber/air pressure chamber and a pressure of ≤11,6 kPa is applied for a minimum of
6 h. The test shall be performed at room temperature 20 °C ± 5 °.
Neither leakage, rupture nor venting should occur, nor disassembly, explosion or fire.
90

File: data/reference/knowledge/summaries/thermal__dewing.md
# Dewing

- Section: Thermal
- Pages: 91-91
- Source PDF: Test methods for battery understanding_v3_0.pdf

Dewing
[FiveVB, Wolfram Kohs]
Not tested on cell level.
Immersion
[FiveVB, Wolfram Kohs]
Not tested on cell level.
Salt spray / salt water immersion
[FiveVB, Wolfram Kohs]
Test intention
This test should reflect a situation in which an electric vehicle is flooded. As a worst-case scenario,
a situation with salt water is taken into account. Most of the standards consulted describe this test
for modules and packs; testing cells is mentioned in FreedomCAR:2005 and GB/T 31485:2015.
Applications
The severity of an accidental situation with water can be evaluated from the results. A short circuit
of the cells is possible, hazardous gases can evolve, also loss of electrical isolation is a topic.
Test approach
Salt water immersion testing includes totally submerging cells and observing the reactions
occurring.
91

File: data/reference/knowledge/summaries/thermal__electromagnetic_susceptibility.md
# Electromagnetic susceptibility

- Section: Thermal
- Pages: 93-93
- Source PDF: Test methods for battery understanding_v3_0.pdf

Electromagnetic susceptibility
[FiveVB, Wolfram Kohs]
Not tested on cell level.
Separator shutdown integrity test
[FiveVB, Wolfram Kohs]
Test intention
This test aims on evaluating the efficiency of a shutdown separator at elevated temperatures.
Applications
The results provide an understanding of the failure propagation resistance of cells in case of a
single cell failure in their neighbourhood.
Also, the ability of a damaged cell (or a cell under abuse) to inactivate itself before going into a
runaway can be evaluated.
Test approach
A cell is heated up and the cell impedance, resp. to be more precise current and potential are
monitored closely.
Test equipment
Temperature sensor, potentiostat, data logger, oven or similar.
Test procedure
Shutdown separator testing is mentioned in SAE J2464:2009 and USABC Lithium Battery Separator
Shut Down Test Procedure:2003. The test described in J2464 consists of two parts, determining the
shutdown temperature, and testing the shutdown efficiency.
(I) Using a power supply, with a maximum voltage less than one volt greater than the cell voltage, a
current of 5 mA is applied on a cell while heating the cell up. Shutdown is reached when the
current drops and the voltage increases.
An exact heating rate is not defined in J2464, but in the USABC test description 10 °C/min are
mentioned.
(II) The cell shall be heated to at least 5 °C above the shutdown temperature. After the
temperature has stabilised for 10 min an overvoltage of ≥20 V shall be applied, with a current limit
of <1C. The voltage shall be maintained for ≥30 min, or until the separator fails.
Remark:
It should be noted, that USABC describes characterisation of the shutdown properties of separators
in a sophisticated, but also rather experimental way. From its description, it is intended for
separator manufacturers, or more general RD.
93

File: data/reference/knowledge/summaries/thermal__fire_test.md
# Fire test

- Section: Thermal
- Pages: 77-78
- Source PDF: Test methods for battery understanding_v3_0.pdf

Fire test
[eCAIMAN, Fredrik Larsson/RISE, FiveVB, Wolfram Kohs]
Test intention
The aim of the fire test is to assess the fire characteristics of the battery by exposing the battery to
an external propane fire or similar source. The fire characteristics assessment should include e.g.
the time of ignition (instant or delayed), oxygen access levels, heat release rate / combustion heat,
total heat release / total combustion energy, toxic gas emissions, and the risk of cell case explosion
and/or gas explosion. The fire resistance of the battery from an external fire exposure will also be
assessed by this test.
77

Test methods for improved battery cell understanding Thermal
Applications
The test is usually applied on modules and battery packs, or on vehicle level using the final
mounting conditions; however, the test is also described for single cells. The results allow a risk
assessment of different cell types, sizes, and chemistries.
Test approach
A battery is exposed to flames and high temperatures under defined conditions for a defined time,
and the battery´s fire characteristics are studied.
Test equipment
Abuse facilities are needed for these tests, a fire place with a burner system, an appropriate
dimensioned ventilation system, video cameras, temperature sensors, gas measurement
equipment, e.g. FTIR, GC-MS, for analysing the composition of the vented gases, particularly
analysis of toxic and flammable compounds.
Some of the released gas compounds can be very reactive and difficult to detect. Furthermore, in
case of gases are collected and later analysed, the results can differ from the gas present at the test
moment. Therefore, online time-resolved quantitative gas emission measurement gives the best
measurement results.
The battery should be weighted before and after the test.
Test procedure
The battery is placed on wire gratings with an external propane burner beneath. The external
burner should be active as long as the battery generates heat (is still combustible) and thereafter
active for an additional minutes, e.g. 5 or 10 minutes.
Test duration
No duration is mentioned, the test itself seems rather short, the preparation before and the
cleaning afterwards are likely much more time demanding.
Difference with similar methods in standards or usual practice
In UL 1642:2012 the test is done using a Bunsen burner, i.e. propane/butane is likely to be used as
fuel, although it is not mentioned explicitly.
Two other standards are relevant - ECE-R100.02:2013 describes a test using a fuel fire with direct
flames for 70 sec, and so called indirect flames (a sheet is partially covering the fire) for another 60
sec.
FreedomCar:2005 describes a test setup which might be considered as indirect working. The cell to
be tested is placed inside of a cylinder/tube. Inside it is painted in a way to simulate a black body.
The apparatus is heated up to 890 °C within 90 sec, the cell is exposed to this temperature for 10
minutes.
General remark:
The current standards on the topic of fire testing are rather limited. There are more possibilities.
Post-processing
A post observation time to let everything cool down. Battery potential measurements are
mentioned, the electrical resistance between the positive terminal and the cell case might be
evaluated, videos can be made, analysis and flammability of gases should be studied. The fire
78

File: data/reference/knowledge/summaries/thermal__forced_discharge.md
# Forced discharge

- Section: Thermal
- Pages: 88-88
- Source PDF: Test methods for battery understanding_v3_0.pdf

Forced discharge
[FiveVB, Wolfram Kohs]
Test intention
The purpose of this test is to verify the behaviour of a cell, and if there, the performance of over-
discharge protection devices in case of deep discharge caused by BMS failure or similar. The test is
applied on single cells, there are tests with similar intentions for modules and packs.
Application(s)
The results allow an estimation of a cell´s hazard potential. Also, an evaluation of different cell
chemistries, cell designs, and safety devices is possible.
88

File: data/reference/knowledge/summaries/thermal__high_temperature_endurance.md
# High temperature endurance

- Section: Thermal
- Pages: 76-76
- Source PDF: Test methods for battery understanding_v3_0.pdf

High temperature endurance
[FiveVB, Wolfram Kohs]
Test intention
This test aims on the reaction of lithium-ion cells on a nearly devastating high temperature.
Application(s)
This test is usually applied on single cells. The results allow a risk assessment of different cell
chemistries, cell types, sizes and of cells from different manufacturers.
Test approach
The cell to be tested is heated to a defined temperature which is then held for a defined time. The
cell´s reactions are observed. There are several standards, the test procedures differ slightly in
details.
76

File: data/reference/knowledge/summaries/thermal__humidity.md
# Humidity

- Section: Thermal
- Pages: 91-91
- Source PDF: Test methods for battery understanding_v3_0.pdf

Humidity
[FiveVB, Wolfram Kohs]
Not tested on cell level.
Dewing
[FiveVB, Wolfram Kohs]
Not tested on cell level.
Immersion
[FiveVB, Wolfram Kohs]
Not tested on cell level.
Salt spray / salt water immersion
[FiveVB, Wolfram Kohs]
Test intention
This test should reflect a situation in which an electric vehicle is flooded. As a worst-case scenario,
a situation with salt water is taken into account. Most of the standards consulted describe this test
for modules and packs; testing cells is mentioned in FreedomCAR:2005 and GB/T 31485:2015.
Applications
The severity of an accidental situation with water can be evaluated from the results. A short circuit
of the cells is possible, hazardous gases can evolve, also loss of electrical isolation is a topic.
Test approach
Salt water immersion testing includes totally submerging cells and observing the reactions
occurring.
91

File: data/reference/knowledge/summaries/thermal__imbalanced_charge.md
# Imbalanced Charge

- Section: Thermal
- Pages: 89-89
- Source PDF: Test methods for battery understanding_v3_0.pdf

Test methods for improved battery cell understanding Thermal
Remark: Some of the standards, depending on the aim of the test, demand an inactivation
of the security devices to test a worst-case scenario.
Test approach
Cells are discharged under defined conditions beyond their lower potential limit. The reactions
occurring are closely observed.
Test equipment
A potentiostat or cycling system is needed, a camera system, a data logger for the cell
temperature, ev. GC/MS or similar for gas analysis in case of venting or rupture.
Test procedure
The tests start at different SOC´s. The corresponding discharging conditions and end criteria are
varying strongly between the individual standards and are therefore listed in Table 13: From the
different standards, the following test conditions have been collected. The tests
generally start at an SOC of 100 %.Table 13. The experiments however end, if the protection
devices interrupt the current, or if there is a thermal runaway or venting. The tests are done at
ambient temperature.
Table 13: From the different standards, the following test conditions have been collected. The
tests generally start at an SOC of 100 %.
I stop criteria
SAE J2464: SOC 100 %, I = I until SOC = -100 %, U = -U
max max
hold U for 30 min
IEC 62660-2 SOC 0 %, 1C t = 90 min
IEC 62660-3 SOC 0 %, 1C U ≤ 0.25 * U or t = 30 min
nominal
ECE-R100.02 ≥C/3 U ≤ 0.25 * U
nominal
QC/T 743 SOC 100 %, C/3 U = 0 V
GB/T 31485 SOC 100 %, 1C t = 90 min
UN Test 38.3 I = I SOC -100 %
max
Test duration
Depending on the exact test procedure chosen and the cells reaction, 1 to about 5 or 6 h can be
estimated for the test, preparation and follow-up work not included.
Difference with similar methods in standards or usual practice
See test procedure.
Post-processing
Deformation of cell case, maybe analysis of gases vented, progress of cell potential and
temperature, and other parameters may be of interest.
Example
---
89

File: data/reference/knowledge/summaries/thermal__immersion.md
# Immersion

- Section: Thermal
- Pages: 91-91
- Source PDF: Test methods for battery understanding_v3_0.pdf

Immersion
[FiveVB, Wolfram Kohs]
Not tested on cell level.
Salt spray / salt water immersion
[FiveVB, Wolfram Kohs]
Test intention
This test should reflect a situation in which an electric vehicle is flooded. As a worst-case scenario,
a situation with salt water is taken into account. Most of the standards consulted describe this test
for modules and packs; testing cells is mentioned in FreedomCAR:2005 and GB/T 31485:2015.
Applications
The severity of an accidental situation with water can be evaluated from the results. A short circuit
of the cells is possible, hazardous gases can evolve, also loss of electrical isolation is a topic.
Test approach
Salt water immersion testing includes totally submerging cells and observing the reactions
occurring.
91

File: data/reference/knowledge/summaries/thermal__internal_short_circuit.md
# Internal short circuit

- Section: Thermal
- Pages: 86-86
- Source PDF: Test methods for battery understanding_v3_0.pdf

Internal short circuit
To be inserted
Overcharge
[FiveVB, Wolfram Kohs]
Test intention
This test is performed to study a cell´s response to accidental overcharge caused by BMS
malfunction or similar. The test is usually applied on single cells, however there are similar tests for
modules and packs.
Application(s)
The reaction of cells, the hazard potential, resp. if there, the cells security devices can be evaluated
with the results. The vulnerability of different cell chemistries to overcharge can be studied.
Remark: Some of the standards, depending on the aim of the test, demand an inactivation
of the security devices to test a worst-case scenario.
Test approach
Cells are overcharged under defined conditions; the cells behaviour being closely monitored.The
release of toxic gases as well as flammable gases should be measured.
Test equipment
Potentiostat or cycling system, camera system, thermal camera, data logger for temperature, ev.
GC/MS or similar for gas analysis in case of venting or rupture. …
Test procedure
The tests generally start at an SOC of 100 % and are done at ambient temperature. The different
charging currents and end criteria are varying strongly between the standards and are therefore
summarized in Table 12. The experiments however end, if the protection devices interrupt the test,
or if there is a thermal runaway or venting.
Table 12: From the different standards, the following test conditions have been collected. The
tests generally start at an SOC of 100 %.
I stop criteria
SAE J2464: 1C, or I (3C) SOC 200 %
max
IEC 62660-2 1C (BEV), 5C (HEV) U = 2 * U , or SOC 200 %
max
IEC 62660-3 1C (BEV), 5C (HEV) U = 1.2 * U , or SOC 130 %
max
ECE-R100.02 ≥C/3 SOC 200 %
QC/T 743 1C U ≥ 5 V, t = 90 min
QC/T 743* 3C U > 10 V
GB/T 31485 1C U ≥ 1.5 * U , t = 60 min
max
UN Test 38.3 I = 2 * I U = 2 * U
max max
Remark:
86

File: data/reference/knowledge/summaries/thermal__over_discharge_current_control_check.md
# Over-discharge current control check

- Section: Thermal
- Pages: 90-90
- Source PDF: Test methods for battery understanding_v3_0.pdf

Over-discharge current control check
[FiveVB, Wolfram Kohs]
Not tested on cell level.
Environmental
Altitude simulation
[FiveVB, Wolfram Kohs]
Test intention
This standard aims on simulating an air transport under low-pressure conditions, the test is usually
applied on single cells. Any loss of electrolyte during transport ought to be prevented. The test is
found in UN Test Manual Transport of Dangerous Goods 38.3:2016and GB/T 31485:2015.
Applications
The test results allow a direct evaluation of a cell systems tightness. The results might also be
useful to study the cell casings behaviour in respect of a later possible increase in cell pressure
which might occur in its lifetime. Therefore, it is recommended to check for deformations of the
cells case.
Test approach
Fully charged cells are exposed to a defined negative pressure and the cells reaction is observed.
Test equipment
A vacuum drying oven and a controllable vacuum pump are basically what are needed for this test.
Vacuum chambers or air pressure chamber might be more sophisticated.
Test procedure
The cells have to be charged fully before starting the test, SOC = 100 %. The cells are placed in a
vacuum chamber/air pressure chamber and a pressure of ≤11,6 kPa is applied for a minimum of
6 h. The test shall be performed at room temperature 20 °C ± 5 °.
Neither leakage, rupture nor venting should occur, nor disassembly, explosion or fire.
90
