Repository: shiyunliu-battery/batterylab.online

# Battery Lab Assistant

Battery Lab Assistant is a local, Windows-first battery workflow application for:

- registry-backed chemistry and method lookups
- protocol planning with controlled constraints
- imported commercial-cell reference lookup
- preflight QA and review-point assembly
- deterministic CSV analysis and KPI summaries
- inline tool cards and plots in a local chat UI

It is not a generic chatbot. The repository is intentionally organized so that hard values come from local registries, imported metadata, and tool outputs, while the language model is used to route, explain, and summarize.

File: data/reference/knowledge/summaries/thermal__overcharge.md
# Overcharge

- Section: Thermal
- Pages: 86-87
- Source PDF: Test methods for battery understanding_v3_0.pdf

Overcharge
[FiveVB, Wolfram Kohs]
Test intention
This test is performed to study a cell´s response to accidental overcharge caused by BMS
malfunction or similar. The test is usually applied on single cells, however there are similar tests for
modules and packs.
Application(s)
The reaction of cells, the hazard potential, resp. if there, the cells security devices can be evaluated
with the results. The vulnerability of different cell chemistries to overcharge can be studied.
Remark: Some of the standards, depending on the aim of the test, demand an inactivation
of the security devices to test a worst-case scenario.
Test approach
Cells are overcharged under defined conditions; the cells behaviour being closely monitored.The
release of toxic gases as well as flammable gases should be measured.
Test equipment
Potentiostat or cycling system, camera system, thermal camera, data logger for temperature, ev.
GC/MS or similar for gas analysis in case of venting or rupture. …
Test procedure
The tests generally start at an SOC of 100 % and are done at ambient temperature. The different
charging currents and end criteria are varying strongly between the standards and are therefore
summarized in Table 12. The experiments however end, if the protection devices interrupt the test,
or if there is a thermal runaway or venting.
Table 12: From the different standards, the following test conditions have been collected. The
tests generally start at an SOC of 100 %.
I stop criteria
SAE J2464: 1C, or I (3C) SOC 200 %
max
IEC 62660-2 1C (BEV), 5C (HEV) U = 2 * U , or SOC 200 %
max
IEC 62660-3 1C (BEV), 5C (HEV) U = 1.2 * U , or SOC 130 %
max
ECE-R100.02 ≥C/3 SOC 200 %
QC/T 743 1C U ≥ 5 V, t = 90 min
QC/T 743* 3C U > 10 V
GB/T 31485 1C U ≥ 1.5 * U , t = 60 min
max
UN Test 38.3 I = 2 * I U = 2 * U
max max
Remark:
86

Test methods for improved battery cell understanding Thermal
* QC/T 743 describes two charging methods.
Test duration
The test itself can be considered to need 1-2 h, preparation and follow-up work not included.
Difference with similar methods in standards or usual practice
See test procedure.
Post-processing
Additionally to the mentioned above the deformation of the cell is maybe of interest, or if
externally fixed the forces evolving.
Example
An example for a test setup for an overcharge experiment is given in Figure 41, the data from this
test are shown in Figure 42 . The pouch cell, without any safety devices finally did not react in a
gentle way.
Test object was a 84 Ah pouch cell, the final SOC was 193 %, the maximum temperatures recorded
during the runaway reached 550°C.
Figure 41: Test setup, and test result of an overcharge test of a pouch cell with a capacity of 84 Ah.
87

File: data/reference/knowledge/summaries/thermal__overcharge_current_control_check.md
# Overcharge current control check

- Section: Thermal
- Pages: 90-90
- Source PDF: Test methods for battery understanding_v3_0.pdf

Overcharge current control check
[FiveVB, Wolfram Kohs]
Not tested on cell level.
Over-discharge current control check
[FiveVB, Wolfram Kohs]
Not tested on cell level.
Environmental
Altitude simulation
[FiveVB, Wolfram Kohs]
Test intention
This standard aims on simulating an air transport under low-pressure conditions, the test is usually
applied on single cells. Any loss of electrolyte during transport ought to be prevented. The test is
found in UN Test Manual Transport of Dangerous Goods 38.3:2016and GB/T 31485:2015.
Applications
The test results allow a direct evaluation of a cell systems tightness. The results might also be
useful to study the cell casings behaviour in respect of a later possible increase in cell pressure
which might occur in its lifetime. Therefore, it is recommended to check for deformations of the
cells case.
Test approach
Fully charged cells are exposed to a defined negative pressure and the cells reaction is observed.
Test equipment
A vacuum drying oven and a controllable vacuum pump are basically what are needed for this test.
Vacuum chambers or air pressure chamber might be more sophisticated.
Test procedure
The cells have to be charged fully before starting the test, SOC = 100 %. The cells are placed in a
vacuum chamber/air pressure chamber and a pressure of ≤11,6 kPa is applied for a minimum of
6 h. The test shall be performed at room temperature 20 °C ± 5 °.
Neither leakage, rupture nor venting should occur, nor disassembly, explosion or fire.
90

File: data/reference/knowledge/summaries/thermal__overcharge_voltage_control_check.md
# Overcharge voltage control check

- Section: Thermal
- Pages: 90-90
- Source PDF: Test methods for battery understanding_v3_0.pdf

Overcharge voltage control check
[FiveVB, Wolfram Kohs]
Not tested on cell level.
Overcharge current control check
[FiveVB, Wolfram Kohs]
Not tested on cell level.
Over-discharge current control check
[FiveVB, Wolfram Kohs]
Not tested on cell level.
Environmental
Altitude simulation
[FiveVB, Wolfram Kohs]
Test intention
This standard aims on simulating an air transport under low-pressure conditions, the test is usually
applied on single cells. Any loss of electrolyte during transport ought to be prevented. The test is
found in UN Test Manual Transport of Dangerous Goods 38.3:2016and GB/T 31485:2015.
Applications
The test results allow a direct evaluation of a cell systems tightness. The results might also be
useful to study the cell casings behaviour in respect of a later possible increase in cell pressure
which might occur in its lifetime. Therefore, it is recommended to check for deformations of the
cells case.
Test approach
Fully charged cells are exposed to a defined negative pressure and the cells reaction is observed.
Test equipment
A vacuum drying oven and a controllable vacuum pump are basically what are needed for this test.
Vacuum chambers or air pressure chamber might be more sophisticated.
Test procedure
The cells have to be charged fully before starting the test, SOC = 100 %. The cells are placed in a
vacuum chamber/air pressure chamber and a pressure of ≤11,6 kPa is applied for a minimum of
6 h. The test shall be performed at room temperature 20 °C ± 5 °.
Neither leakage, rupture nor venting should occur, nor disassembly, explosion or fire.
90

File: data/reference/knowledge/summaries/thermal__propagation_of_thermal_runaway.md
# Propagation of thermal runaway

- Section: Thermal
- Pages: 79-79
- Source PDF: Test methods for battery understanding_v3_0.pdf

Propagation of thermal runaway
[FiveVvito\wkohsNot tested on cell level.
Rapid charging and discharging
[FiveVB, Wolfram Kohs]
Not tested on cell level.
Thermal stability (ARC)
[FiveVB, Wolfram Kohs]
Test intention
This test aims on determining the thermal stability limits of lithium-ion cells. A nearly identical
testing procedure is found in FreedomCar:2005 and SAE 2464:2009.
Applications
The test results allow the definition of a safety temperature limit of a cell / the onset temperature
of a thermal runaway. Also, the risk potential of a cell can be evaluated. The results also allow
comparisons between different cell chemistries and cell manufacturers.
Test approach
Fully charged cells are slowly heated up until venting and later a thermal runaway occurs.
Mentionable is the approach not only to test new cells, but also cells at mid-life and EOL. Also,
overcharged cells if still working can be tested.
79

File: data/reference/knowledge/summaries/thermal__rain_test.md
# Rain test

- Section: Thermal
- Pages: 93-93
- Source PDF: Test methods for battery understanding_v3_0.pdf

Rain test
[FiveVB, Wolfram Kohs]
No standards found concerning this topic, there is only one remark for transport: …keep outside
from rain, QC/T 743:2006 – sounds rather reasonable.
Electromagnetic susceptibility
[FiveVB, Wolfram Kohs]
Not tested on cell level.
Separator shutdown integrity test
[FiveVB, Wolfram Kohs]
Test intention
This test aims on evaluating the efficiency of a shutdown separator at elevated temperatures.
Applications
The results provide an understanding of the failure propagation resistance of cells in case of a
single cell failure in their neighbourhood.
Also, the ability of a damaged cell (or a cell under abuse) to inactivate itself before going into a
runaway can be evaluated.
Test approach
A cell is heated up and the cell impedance, resp. to be more precise current and potential are
monitored closely.
Test equipment
Temperature sensor, potentiostat, data logger, oven or similar.
Test procedure
Shutdown separator testing is mentioned in SAE J2464:2009 and USABC Lithium Battery Separator
Shut Down Test Procedure:2003. The test described in J2464 consists of two parts, determining the
shutdown temperature, and testing the shutdown efficiency.
(I) Using a power supply, with a maximum voltage less than one volt greater than the cell voltage, a
current of 5 mA is applied on a cell while heating the cell up. Shutdown is reached when the
current drops and the voltage increases.
An exact heating rate is not defined in J2464, but in the USABC test description 10 °C/min are
mentioned.
(II) The cell shall be heated to at least 5 °C above the shutdown temperature. After the
temperature has stabilised for 10 min an overvoltage of ≥20 V shall be applied, with a current limit
of <1C. The voltage shall be maintained for ≥30 min, or until the separator fails.
Remark:
It should be noted, that USABC describes characterisation of the shutdown properties of separators
in a sophisticated, but also rather experimental way. From its description, it is intended for
separator manufacturers, or more general RD.
93

File: data/reference/knowledge/summaries/thermal__rapid_charging_and_discharging.md
# Rapid charging and discharging

- Section: Thermal
- Pages: 79-79
- Source PDF: Test methods for battery understanding_v3_0.pdf

Rapid charging and discharging
[FiveVB, Wolfram Kohs]
Not tested on cell level.
Thermal stability (ARC)
[FiveVB, Wolfram Kohs]
Test intention
This test aims on determining the thermal stability limits of lithium-ion cells. A nearly identical
testing procedure is found in FreedomCar:2005 and SAE 2464:2009.
Applications
The test results allow the definition of a safety temperature limit of a cell / the onset temperature
of a thermal runaway. Also, the risk potential of a cell can be evaluated. The results also allow
comparisons between different cell chemistries and cell manufacturers.
Test approach
Fully charged cells are slowly heated up until venting and later a thermal runaway occurs.
Mentionable is the approach not only to test new cells, but also cells at mid-life and EOL. Also,
overcharged cells if still working can be tested.
79

File: data/reference/knowledge/summaries/thermal__salt_spray_salt_water_immersion.md
# Salt spray / salt water immersion

- Section: Thermal
- Pages: 91-92
- Source PDF: Test methods for battery understanding_v3_0.pdf

Salt spray / salt water immersion
[FiveVB, Wolfram Kohs]
Test intention
This test should reflect a situation in which an electric vehicle is flooded. As a worst-case scenario,
a situation with salt water is taken into account. Most of the standards consulted describe this test
for modules and packs; testing cells is mentioned in FreedomCAR:2005 and GB/T 31485:2015.
Applications
The severity of an accidental situation with water can be evaluated from the results. A short circuit
of the cells is possible, hazardous gases can evolve, also loss of electrical isolation is a topic.
Test approach
Salt water immersion testing includes totally submerging cells and observing the reactions
occurring.
91

Test methods for improved battery cell understanding Thermal
Test equipment
A container with salt water is needed, the size of the container being big enough to guarantee all of
the cell can be submerged. As hazardous gases can evolve, a fume hood or a sufficient ventilation is
needed.
Test procedure
Fully charged cells are placed under water, T = 25 °C, use a sea water type composition = 35 g/l
NaCl. An observation time of minimally 2 h is defined. No explosion and no fire should occur.
Test duration
The standards ask for an observation time of minimally 2 h.
Difference with similar methods in standards or usual practice
There are only minor differences between the compared standards, the charging procedures are
differing minimally. FreedomCAR:2005 additionally mentions some optional parameters that could
be measured during the test: temperature of cell, potential and insulation values before and after
the test, chemical analysis and flammability of vented gases.
Post-processing
A post observation time of 1 h is also optionally mentioned in FreedomCar:2005, the corrosion of
the cells casing could be investigated.
Example
The setup for an immersion test can be quite simple. For small cells a beaker glass is appropriate, a
temperature sensor and a monitoring camera, see Figure 43. A ventilation is recommended as
hazardous gases evolve due to the corrosion reactions.
As a recommendation, due to the electrically induced corrosion reaction lots of OH- is formed, and
the increasing pH could change, falsify the further corrosion. Therefore, a surplus of water, i.e. a
big beaker glass should be used.
Figure 43. Setup for salt water immersion testing of small 18650 type cells. The outer casing of the
positive terminal was destroyed, the inner casing remained okay, test time 2 hours.
92

File: data/reference/knowledge/summaries/thermal__separator_shutdown_integrity_test.md
# Separator shutdown integrity test

- Section: Thermal
- Pages: 93-93
- Source PDF: Test methods for battery understanding_v3_0.pdf

Separator shutdown integrity test
[FiveVB, Wolfram Kohs]
Test intention
This test aims on evaluating the efficiency of a shutdown separator at elevated temperatures.
Applications
The results provide an understanding of the failure propagation resistance of cells in case of a
single cell failure in their neighbourhood.
Also, the ability of a damaged cell (or a cell under abuse) to inactivate itself before going into a
runaway can be evaluated.
Test approach
A cell is heated up and the cell impedance, resp. to be more precise current and potential are
monitored closely.
Test equipment
Temperature sensor, potentiostat, data logger, oven or similar.
Test procedure
Shutdown separator testing is mentioned in SAE J2464:2009 and USABC Lithium Battery Separator
Shut Down Test Procedure:2003. The test described in J2464 consists of two parts, determining the
shutdown temperature, and testing the shutdown efficiency.
(I) Using a power supply, with a maximum voltage less than one volt greater than the cell voltage, a
current of 5 mA is applied on a cell while heating the cell up. Shutdown is reached when the
current drops and the voltage increases.
An exact heating rate is not defined in J2464, but in the USABC test description 10 °C/min are
mentioned.
(II) The cell shall be heated to at least 5 °C above the shutdown temperature. After the
temperature has stabilised for 10 min an overvoltage of ≥20 V shall be applied, with a current limit
of <1C. The voltage shall be maintained for ≥30 min, or until the separator fails.
Remark:
It should be noted, that USABC describes characterisation of the shutdown properties of separators
in a sophisticated, but also rather experimental way. From its description, it is intended for
separator manufacturers, or more general RD.
93

File: data/reference/knowledge/summaries/thermal__temperature_cycling.md
# Temperature cycling

- Section: Thermal
- Pages: 75-75
- Source PDF: Test methods for battery understanding_v3_0.pdf

Temperature cycling
[FiveVB, Wolfram Kohs]
Test intention
This test ought to simulate the rapid temperature change environment which a battery
system/cells will likely experience during its/their life. The test aims not only on the cells, but also
on the sensitive parts of the supplementary systems of a module/pack, e.g. seals, control circuitry,
electrical insulations, …
Application(s)
The test is applied to find mechanical and electrical malfunctions caused by the temperature
changes. The results allow improvements, resp. the test is a quality control.
Test approach
The devices to be tested are exposed to rapid temperature changes. The lower temperature is
mostly defined as -40 C, whereas the standards list varying upper temperatures, and also varying
time limits for the temperature changes.
In some of the standards, a functionality check, i.e. a capacity determination, before and after the
thermal cycling is mentioned. However, this makes only sense if the upper temperature limit is
60 °C. Beyond, the cells chemistry will get damaged.
Test equipment
A climate chamber of appropriate volume is needed, which ought to be capable to perform the
temperature changes in time.
Test procedure
UN 38.3:2013: Fully charged cells are thermally cycled between +72 °C and -40 °C. The maximum
time for each temperature change is 30 min, each temperature extreme shall be held for 6 h, resp.
12 h for large cells (>500 g). Ten cycles shall be made.
Test duration
The longest test duration seems to be 240 h; IEC 62660-2:2010, no preparation and post
observation or characterisation times included.
Difference with similar methods in standards or usual practice
The standards evaluated and describing temperature cycling tests for single cells are listed below,
with the experimental differences included, Table 11. The number of temperature cycles depends
on the individual standard, in some of them a capacity determination before and after the
temperature cycling is additionally described.
Table 11: The standards describing temperature cycling tests, with upper and lower
temperature extreme, time within the temperature changes ought to be performed,
75

File: data/reference/knowledge/summaries/thermal__tests_at_module_level.md
# Tests at module level

- Section: Thermal
- Pages: 94-99
- Source PDF: Test methods for battery understanding_v3_0.pdf

Tests at module level
In the battery test standards some tests exist that are not described in this document. These tests
are not possible at cell level.
These tests are:
– Roll-over
– Thermal control check
– Propagation of thermal runaway
– Rapid charging and discharging
– Imbalanced Charge
– Overcharge voltage control check
– Overcharge current control check
– Over-discharge current control check
– Humidity
– Dewing
– Immersion
– Salt spray
– Rain test
– Electromagnetic susceptibility
94

Test methods for improved battery cell understanding Discussion
Discussion
To be inserted
95

Test methods for improved battery cell understanding Recommendations to specific test standards
Recommendations to specific test standards
To be inserted
96

Test methods for improved battery cell understanding Conclusion
Conclusion
To be inserted
97

Test methods for improved battery cell understandingAppendix A Battery test methods in international standards
Appendix A Battery test methods in international standards
Short overview of standards that have test methods for batteries.
This appendix can refer to the tables given in ‘BatteryStandards.info’
To be inserted
98

Test methods for improved battery cell understanding Appendix B Summary of the contributing projects
Appendix B Summary of the contributing projects
Info text on eCAIMAN, SPICY, FiveVB.
To be inserted
99

File: data/reference/knowledge/summaries/thermal__thermal_control_check.md
# Thermal control check

- Section: Thermal
- Pages: 77-77
- Source PDF: Test methods for battery understanding_v3_0.pdf

Thermal control check
[FiveVB, Wolfram Kohs]
Not tested on cell level.
Fire test
[eCAIMAN, Fredrik Larsson/RISE, FiveVB, Wolfram Kohs]
Test intention
The aim of the fire test is to assess the fire characteristics of the battery by exposing the battery to
an external propane fire or similar source. The fire characteristics assessment should include e.g.
the time of ignition (instant or delayed), oxygen access levels, heat release rate / combustion heat,
total heat release / total combustion energy, toxic gas emissions, and the risk of cell case explosion
and/or gas explosion. The fire resistance of the battery from an external fire exposure will also be
assessed by this test.
77

File: data/reference/knowledge/summaries/thermal__thermal_stability_arc.md
# Thermal stability (ARC)

- Section: Thermal
- Pages: 79-81
- Source PDF: Test methods for battery understanding_v3_0.pdf

Thermal stability (ARC)
[FiveVB, Wolfram Kohs]
Test intention
This test aims on determining the thermal stability limits of lithium-ion cells. A nearly identical
testing procedure is found in FreedomCar:2005 and SAE 2464:2009.
Applications
The test results allow the definition of a safety temperature limit of a cell / the onset temperature
of a thermal runaway. Also, the risk potential of a cell can be evaluated. The results also allow
comparisons between different cell chemistries and cell manufacturers.
Test approach
Fully charged cells are slowly heated up until venting and later a thermal runaway occurs.
Mentionable is the approach not only to test new cells, but also cells at mid-life and EOL. Also,
overcharged cells if still working can be tested.
79

Test methods for improved battery cell understanding Thermal
Test equipment
Abuse facilities are needed for these tests. An explosion-proof oven like system with a fine
temperature control is needed (for small cells a calorimeter might be useable), ventilation is
necessary for the gases vented by the cell and a possibility to film the test setting. The temperature
of the cell and the oven ought to be closely monitored.
Test procedure
Starting from their normal operating temperature a fully charged cell is heated up in steps of 5 °C
using a heating ramp of 5-10 °C/min. Each temperature plateau is then held for 30 min. If an
exothermic reaction (>1.0 °C/min) starts stop heating and monitor the temperature of the cell until
it stabilises again (then proceed with the heating), or the temperature exceeds 300 °C (200 °C in
FreedomCar) plus operating temperature of the cell, or thermal runaway or venting occurs.
If a thermal runaway happened, redo the program with 2 °C steps and a pause time of min. 1 h at
each temperature plateau to further redefine the thermal stability limit of the cell. This can be
done starting from the last stable temperature plateau before the thermal runaway happened (or
starting from 10 °C below the onset of the reaction, FreedomCar).
Test duration
No typical duration is mentioned in the standards, from the program description 2-3 days seem
necessary. The test repetitions can be assumed to need less time.
Difference with similar methods in standards or usual practice
In FreedomCAR:2005 a second, alternative method is included by applying a thermal ramp on the
cells. The temperature is increased at a constant rate, and the cells temperature is closely
monitored and compared with the temperature of the heating system. The onset of a thermal
runaway is indicated when the temperature difference between cell and heating system changes.
Post-processing
Evaluation of temperature profiles of oven (calorimeter) and cell are mentioned, analysis and
flammability of gases vented is an option, the onset temperature of cell venting is of interest,
analysis of the self heating processes might be evaluated.
Example
A setup for a thermal stability test is shown in Figure 35, the related test data can be found in
Figure 36. The test was conducted in an adapted laboratory drying cabinet, which is quite suitable
for small cells.
The test was started at 80 °C, 5 °C steps of 30 min were applied, the thermal runaway started at
approximately 130 °C, a maximum temperature of 550 °C was recorded, though no severe reaction
took place, test object was a cylindrical 5 Ah cell.
80

Test methods for improved battery cell understanding Thermal
Figure 35: Test setup for a thermal stability test, and photo of the same setup after the test.
81

File: data/reference/knowledge/summaries/thermal_characterisation.md
# Thermal Characterisation — Handbook Summary

## Primary Planning Role

- Use this chapter as the reference for pseudo-adiabatic and thermostated-plate thermal mapping.
- The two-stage thermal fixture logic (pseudo-adiabatic enclosure first, then thermostated plate) must remain explicit even when the exact current profile is tailored.
- Do not substitute generic thermal measurements for this method; the fixture discipline is the core of the method.

## Locked Core Elements

- **Stage 1 — Pseudo-adiabatic**: Insulate the cell and discharge at selected C-rate; record temperature rise as a proxy for heat generation.
- **Stage 2 — Thermostated plate**: Attach cell to a temperature-controlled plate and measure the thermal resistance from cell to heat sink.
- Temperature sensors must cover both the hottest cell region and the fixture reference.
- Baseline at 25 ± 2 °C; multi-temperature extensions require separate reviewed conditions.
- Logging: temperature and current at a cadence fine enough to resolve transient heat pulses.

## Key Source Facts (pp. 38–39)

- The chapter gives methods to measure heat generation rate and thermal resistance separately.
- The pseudo-adiabatic approach measures the combined loss: ohmic, charge-transfer, and entropic.
- The thermostated-plate approach measures the thermal resistance from cell body to the contact face.
- Both are needed for a complete thermal model parameterisation.

## Planner Notes

- This method is intended to feed thermal model parameters, not to characterise electrical performance.
- Pair with the thermal impedance test (pp. 44–46) if a frequency-resolved thermal impedance is also needed.
- The exact C-rate sequence for the pseudo-adiabatic stage is review-controlled but must match the application-representative rate.

## Complementary Literature

- None declared for this chapter.

File: data/reference/knowledge/summaries/thermal_impedance_test.md
# Thermal Impedance Test — Handbook Summary

## Primary Planning Role

- Use this chapter as the primary reference for sinusoidal thermal-impedance measurement and parameter fitting.
- Keep the 25 °C stabilisation, thermostated-plate fixture, and 0.1–10 mHz frequency window explicit in any plan.
- This method is complementary to the thermal characterisation method (pp. 38–39).

## Locked Core Elements

- Cell stabilised at 25 ± 2 °C with thermostated plate before the sweep.
- Sinusoidal heat excitation applied via the electrical current or a separate heater element.
- Frequency sweep: 0.1 mHz to 10 mHz (thermal frequency domain, not electrical).
- Thermal impedance magnitude and phase measured at each frequency.
- Fit a thermal RC equivalent circuit to extract thermal resistance and capacitance.

## Key Source Facts (pp. 44–46)

- The thermal impedance spectra are analogous to EIS but probe the thermal rather than electrochemical network.
- At low frequency the spectrum approaches the steady-state thermal resistance; at high frequency the thermal capacitance dominates.
- The method enables thermal model parameter identification for BMS and cooling-system design.
- Equipment: precision current source or heater with controllable sinusoidal excitation, thermocouple array, data logger.

## Planner Notes

- The thermal frequency window (0.1–10 mHz) corresponds to very long sampling periods (100–10000 s per half-cycle). Plan acquisition time accordingly.
- Ensure the cell is at thermal steady state at 25 °C before starting the sweep; any residual transient from previous electrical tests will corrupt the lowest-frequency data points.

## Complementary Literature

- None declared for this chapter.
