Repository: shiyunliu-battery/batterylab.online

# Battery Lab Assistant

Battery Lab Assistant is a local, Windows-first battery workflow application for:

- registry-backed chemistry and method lookups
- protocol planning with controlled constraints
- imported commercial-cell reference lookup
- preflight QA and review-point assembly
- deterministic CSV analysis and KPI summaries
- inline tool cards and plots in a local chat UI

It is not a generic chatbot. The repository is intentionally organized so that hard values come from local registries, imported metadata, and tool outputs, while the language model is used to route, explain, and summarize.

## Documentation

- Website:
  `https://batterylab.online`
- Public docs site:
  `https://doc.batterylab.online`
- Local architecture and workflow notes:
  [docs/](./docs)

## Framework And Stack

| Layer | Frameworks / Libraries | What It Does |
| --- | --- | --- |
| Agent runtime | `deepagents`, `LangGraph`, `langgraph-cli[inmem]` | Runs the graph server, tool orchestration, and subagent delegation |
| LLM integration | `LangChain`, `langchain-openai` | Connects the graph to the configured OpenAI chat model |
| Backend language | Python `3.12+` | Hosts tools, registries, planning logic, datasheet extraction, and domain services |
| Frontend | `Next.js 16`, `React 19`, `TypeScript` | Provides the local chat application |
| Frontend styling | `Tailwind CSS`, `Radix UI`, `lucide-react` | UI primitives, layout, icons, and styling |
| Frontend data layer | `@langchain/langgraph-sdk`, `SWR` | Connects the UI to the local LangGraph deployment |
| Workflow scaffold | starter preprocessing, reporting, DOE, and modeling registries | Documents future deterministic layers that remain parked or partial today |
| Data layer | local JSON registries, imported cell catalog, extracted PDF content, workflow asset scaffold | Defines controlled chemistry, method, QA, reporting, and future preprocessing context |
| Packaging | `uv`, `yarn` | Python and frontend dependency management |

## What The Project Does

The app is designed around a few narrow workflows:

1. Answer questions from controlled chemistry and method data.
2. Draft battery test plans from registry-backed templates and constraints.
3. Search imported commercial-cell metadata and carry it into planning flows.
4. Run deterministic starter analysis on cycle-level CSV data.
5. Generate structured markdown reports from protocol and analysis outputs.
6. Expose a backend asset scaffold so the lab can keep adding manuals, DOE templates, evidence cards, and preprocessing rules.

Workflow map and status:

- Public docs mirror:
  `https://doc.batterylab.online`
- [docs/workflow_map.md](./docs/workflow_map.md)
- [docs/architecture.md](./docs/architecture.md)
- [docs/project_status.md](./docs/project_status.md)

## Architecture Overview

```mermaid
flowchart LR
    U["User in browser"] --> F["Next.js UI (ui/)"]
    F --> G["Local LangGraph server"]
    G --> A["deepagents graph (agent.py)"]
    A --> T["Battery tools"]
    T --> R["JSON registries and KB"]
    T --> C["Imported cell catalog"]
    T --> W["Workflow asset scaffold"]
    R --> T
    C --> T
    W --> T
    T --> A
    A --> G
    G --> F
```

Request flow in practice:

1. The browser sends the message to the local LangGraph deployment.
2. The deep agent decides whether to answer directly or call tools.
3. Registry-backed tools load chemistry, method, equipment, or imported-cell context.
4. Planning tools merge controlled constraints with the user request.
5. Analysis and report tools convert CSV or structured outputs into review-ready summaries.
6. The frontend renders `ui_markdown` and structured tool payloads inside tool cards.

## State, Memory, And Persistence

This repo currently uses thread history, not a long-term learned memory layer.

- Local LangGraph dev state is persisted under [`.langgraph_api`](./.langgraph_api).
- Thread and checkpoint history are restored when the UI reopens an existing thread.
- There is no separate long-term preference memory store by default.
- Imported commercial-cell records are stored as local JSON, not in a remote database.
- LLM inference still depends on the configured OpenAI model.

#   Test methods for battery understanding_v3_0.pdf
uv run python .\scripts\extract_battery_test_methods.py
```

## Bundled Data And Assets

- Sample CSV:
  [data/samples/lfp_cycle_sample.csv](./data/samples/lfp_cycle_sample.csv)
- Unified knowledge source index:
  [data/reference/knowledge/source_index.json](./data/reference/knowledge/source_index.json)
- Unified knowledge summaries:
  [data/reference/knowledge/summaries](./data/reference/knowledge/summaries)

### Add a new method

1. Add the method definition to [data/registries/method_registry.json](./data/registries/method_registry.json).
2. Map supporting PDF chapter content if needed.

File: data/registries/chemistry_registry.json
{
  "lfp": {
    "label": "LFP",
    "aliases": [
      "lifepo4",
      "lithium iron phosphate"
    ],
    "nominal_voltage_v": 3.2,
    "charge_voltage_v": 3.65,
    "discharge_cutoff_v": 2.5,
    "recommended_temperature_range_c": [
      10,
      45
    ],
    "max_recommended_charge_c_rate": 1.0,
    "max_recommended_discharge_c_rate": 2.0,
    "rest_minutes_before_pulse": 30,
    "supported_methods": [
      "soc_ocv",
      "capacity_test",
      "pulse_hppc",
      "cycle_life"
    ],
    "notes": [
      "Favors stable cycling and safer thermal behavior for an initial demo.",
      "Use explicit low-voltage and high-voltage cutoffs instead of free-form prompt text."
    ],
    "objective_key": "lfp",
    "source_title": "Unknown source",
    "source_pages": null
  },
  "nmc811": {
    "label": "NMC811",
    "aliases": [
      "nmc",
      "nmc 811",
      "nickel manganese cobalt",
      "nmc battery",
      "nmc chemistry",
      "li-ni-mn-co 811"
    ],
    "nominal_voltage_v": 3.7,
    "charge_voltage_v": 4.2,
    "discharge_cutoff_v": 2.8,
    "recommended_temperature_range_c": [
      15,
      40
    ],
    "max_recommended_charge_c_rate": 0.8,
    "max_recommended_discharge_c_rate": 1.5,
    "rest_minutes_before_pulse": 45,
    "supported_methods": [
      "soc_ocv",
      "capacity_test",
      "pulse_hppc",
      "cycle_life"
    ],
    "notes": [
      "Requires tighter temperature control and conservative charging assumptions.",
      "Review high-SOC dwell conditions before protocol release."
    ],
    "objective_key": "nmc811",
    "source_title": "Unknown source",
    "source_pages": null
  },
  "nca": {
    "label": "NCA",
    "aliases": [
      "li-ni-co-al",
      "nca chemistry"
    ],
    "nominal_voltage_v": 3.65,
    "charge_voltage_v": 4.2,
    "discharge_cutoff_v": 2.7,
    "recommended_temperature_range_c": [
      15,
      40
    ],
    "max_recommended_charge_c_rate": 0.7,
    "max_recommended_discharge_c_rate": 1.5,
    "rest_minutes_before_pulse": 45,
    "supported_methods": [
      "soc_ocv",
      "capacity_test",
      "pulse_hppc",
      "cycle_life"
    ],
    "notes": [
      "Use conservative high-voltage exposure assumptions until cell-specific data is loaded.",
      "Add pack-level thermal guardrails before applying to assembled modules."
    ],
    "objective_key": "nca",
    "source_title": "Unknown source",
    "source_pages": null
  }
}

File: data/registries/lab_workflow_registry.json
{
  "equipment_manual_index": {
    "label": "Equipment manual index",
    "category": "reference",
    "path": "data/reference/equipment_manuals/manual_index.json",
    "collection_key": "manuals",
    "trust_level": "formal_input",
    "fill_priority": 1,
    "next_step": "Add structured entries for tester, thermal chamber, and auxiliary hardware manuals.",
    "description": "Structured index of tester, chamber, and auxiliary equipment manuals used during planning and preflight QA.",
    "objective_key": "equipment_manual_index",
    "source_title": "Unknown source",
    "source_pages": null
  },
  "method_handbook_source_index": {
    "label": "Method handbook source index",
    "category": "reference",
    "path": "data/reference/knowledge/source_index.json",
    "collection_key": "sources",
    "trust_level": "formal_input",
    "fill_priority": 1,
    "next_step": "Keep the core planning handbook chapters aligned with the structured method registry and add summary notes for every supported chapter.",
    "description": "Structured source index for the core battery test-planning handbook chapters that act as the primary protocol reference.",
    "objective_key": "method_handbook_source_index",
    "source_title": "Unknown source",
    "source_pages": null
  },
  "method_handbook_evidence_cards": {
    "label": "Method handbook evidence cards",
    "category": "reference",
    "path": "data/reference/knowledge/evidence_cards.json",
    "collection_key": "cards",
    "trust_level": "formal_input",
    "fill_priority": 1,
    "next_step": "Add step-level evidence coverage and deviation rules for every supported standard method.",
    "description": "Handbook-derived evidence cards that make the core planning reference executable for the agent at step level.",
    "objective_key": "method_handbook_evidence_cards",
    "source_title": "Unknown source",
    "source_pages": null
  },
  "literature_source_index": {
    "label": "Literature source index",
    "category": "reference",
    "path": "data/reference/knowledge/source_index.json",
    "collection_key": "sources",
    "trust_level": "draft_input",
    "fill_priority": 2,
    "next_step": "Add one source record for each paper, thesis, or manual before splitting it into reusable evidence cards.",
    "description": "Bibliographic source index for ingested literature, including IEEE-style references, links, and summary file paths.",
    "objective_key": "literature_source_index",
    "source_title": "Unknown source",
    "source_pages": null
  },
  "provisional_cell_assets": {
    "label": "Provisional cell assets",
    "category": "reference",
    "path": "data/reference/cell_catalog/provisional_cell_assets.json",
    "collection_key": "assets",
    "trust_level": "draft_input",
    "fill_priority": 1,
    "next_step": "Create temporary cell records for new user-supplied datasheet PDFs, review them, and promote only approved records into manual_cell_assets.json.",
    "description": "Temporary, user-supplied cell records extracted from new datasheets before review and formal promotion into the governed manual cell asset surface.",
    "objective_key": "provisional_cell_assets",
    "source_title": "Unknown source",
    "source_pages": null
  },
  "data_adapter_registry": {
    "label": "Cycler data adapter registry",
    "category": "workflow",
    "path": "data/workflows/preprocessing/adapter_registry.json",
    "collection_key": "adapters",
    "trust_level": "formal_input",
    "fill_priority": 1,
    "next_step": "Add deterministic adapter definitions for the export formats your lab uses first.",
    "description": "Deterministic adapter definitions that map device exports into one canonical internal schema.",
    "objective_key": "data_adapter_registry",
    "source_title": "Unknown source",
    "source_pages": null
  },
  "data_quality_rule_registry": {
    "label": "Data quality rule registry",
    "category": "workflow",
    "path": "data/workflows/preprocessing/qa_rule_registry.json",
    "collection_key": "rules",
    "trust_level": "formal_input",
    "fill_priority": 1,
    "next_step": "Capture fail, warning, and review rules for missing columns, units, monotonic time, and pulse segmentation.",
    "description": "Rule pack for automatic data QA after adapter normalization and before KPI extraction.",
    "objective_key": "data_quality_rule_registry",
    "source_title": "Unknown source",
    "source_pages": null
  },
  "metric_definition_registry": {
    "label": "Metric definition registry",
    "category": "workflow",
    "path": "data/workflows/preprocessing/metric_definition_registry.json",
    "collection_key": "metrics",
    "trust_level": "formal_input",
    "fill_priority": 1,
    "next_step": "Define KPI formulas and required fields for cycle life, HPPC, SOC-OCV, and rate capability analyses.",
    "description": "Controlled metric definitions used by deterministic analysis code and report generation.",
    "objective_key": "metric_definition_registry",
    "source_title": "Unknown source",
    "source_pages": null
  },
  "report_template_registry": {
    "label": "Report template registry",
    "category": "workflow",
    "path": "data/workflows/reports/report_template_registry.json",
    "collection_key": "templates",
    "trust_level": "draft_input",
    "fill_priority": 2,
    "next_step": "Add the first structured report templates your lab actually ships or reviews.",
    "description": "Structured report templates that convert protocol and analysis outputs into standard deliverables.",
    "objective_key": "report_template_registry",
    "source_title": "Unknown source",
    "source_pages": null
  },
  "doe_template_registry": {
    "label": "DOE template registry",
    "category": "workflow",
    "path": "data/workflows/doe/doe_template_registry.json",
    "collection_key": "templates",
    "trust_level": "draft_input",
    "fill_priority": 2,
    "next_step": "Add screening, robustness, and optimization DOE templates plus factor libraries and constraints.",
    "description": "Structured DOE reference assets for experimental design suggestions and planning support.",
    "objective_key": "doe_template_registry",
    "source_title": "Unknown source",
    "source_pages": null
  },
  "literature_evidence_cards": {
    "label": "Literature evidence cards",
    "category": "reference",
    "path": "data/reference/knowledge/evidence_cards.json",
    "collection_key": "cards",
    "trust_level": "draft_input",
    "fill_priority": 2,
    "next_step": "Summarize papers into reusable evidence cards instead of relying on raw PDFs alone.",
    "description": "Paper-derived evidence cards for method comparisons, DOE references, and cell-specific test precedents.",
    "objective_key": "literature_evidence_cards",
    "source_title": "Unknown source",
    "source_pages": null
  }
}

File: data/registries/method_registry.json
{
  "soc_ocv": {
    "label": "SOC-OCV / slow curve",
    "default_for_objective": true,
    "objective_key": "soc_ocv",
    "aliases": [
      "soc ocv",
      "ocv",
      "ocv curve",
      "low c-rate cycle",
      "slow discharge curve",
      "emf"
    ],
    "chapter_id": "battery_cell_performance__low_c_rate_cycle_slow_dis_charge_curve",
    "source_title": "Low C-rate cycle / Slow (dis)charge curve",
    "source_pages": [24, 24],
    "handbook_source_id": "battery_understanding_v3_soc_ocv",
    "primary_evidence_card_ids": [
      "battery_understanding_v3_soc_ocv_scope",
      "battery_understanding_v3_soc_ocv_execution",
      "battery_understanding_v3_soc_ocv_outputs"
    ],
    "complementary_literature_source_ids": [
      "barai_2019_noninvasive_characterisation_review"
    ],
    "intent": "Derive low-rate charge and discharge voltage curves for OCV and EMF-oriented interpretation and modelling support.",
    "supported_chemistries": ["lfp", "nmc811", "nca"],
    "required_inputs": [
      "chemistry",
      "instrument",
      "form_factor",
      "target_temperature_c"
    ],
    "required_equipment": [
      "Battery cell tester",
      "Stable room-temperature environment"
    ],
    "recommended_defaults": {
      "fixed_c_rate": 0.04,
      "rest_minutes": 60
    },
    "protocol_template": {
      "defaults": {
        "fixed_c_rate": 0.04,
        "rest_minutes": 60,
        "minimum_cycle_count": 1
      },
      "steps": [
        {
          "id": "standard_cycle_precharge",
          "name": "Standard-cycle precharge",
          "details": "Charge the cell as described in the standard cycle within 48 h before the slow curve.",
          "source_backed": true,
          "evidence_card_id": "battery_understanding_v3_soc_ocv_execution",
          "step_strictness": "core_handbook_locked"
        },
        {
          "id": "thermal_acclimation",
          "name": "Thermal acclimation",
          "details": "Acclimate the cell at {target_temperature_c} C and rest for {rest_minutes} minutes before the slow curve.",
          "source_backed": true,
          "evidence_card_id": "battery_understanding_v3_soc_ocv_execution",
          "step_strictness": "core_handbook_locked"
        },
        {
          "id": "slow_discharge",
          "name": "Slow discharge",
          "details": "Discharge at {discharge_c_rate}C to {discharge_cutoff_v} V while preserving the fine logging cadence.",
          "source_backed": true,
          "evidence_card_id": "battery_understanding_v3_soc_ocv_execution",
          "step_strictness": "core_handbook_locked"
        },
        {
          "id": "slow_recharge_completion",
          "name": "Slow recharge",
          "details": "Recharge at {charge_c_rate}C to {charge_voltage_v} V and complete the CV taper to C/25.",
          "source_backed": false,
          "evidence_card_id": "battery_understanding_v3_soc_ocv_execution",
          "step_strictness": "planner_completion",
          "deviation_note": "The extracted handbook text is truncated, so the symmetric recharge completion remains a planner-added completion that must be reviewed."
        },
        {
          "id": "ocv_emf_reconstruction",
          "name": "OCV and EMF reconstruction",
          "details": "Average the slow charge and discharge curves to derive the working OCV or EMF estimate and ICA or DVA-ready exports.",
          "source_backed": true,
          "evidence_card_id": "battery_understanding_v3_soc_ocv_outputs",
          "step_strictness": "core_handbook_locked"
        }
      ]
    },
    "data_acquisition": [
      "Measure every minute, every 1 mV change, and every 0.2 K change.",
      "Run at 25 +/- 2 C after sufficient thermal acclimation."
    ],
    "required_outputs": {
      "graphs": [
        "Slow charge and discharge curves vs capacity",
        "Derived averaged OCV / EMF curve",
        "Incremental capacity dQ/dV plot"
      ],
      "tables": [
        "Test condition summary",
        "Cutoff voltages, rest times, and logging settings"
      ]
    },
    "planner_notes": [
      "The PDF extraction truncates the white paper text after the slow-discharge bullet. The symmetric recharge step is added here as a planner completion and must be reviewed before release."
    ],
    "strict_reference_policy": {
      "mode": "core_handbook_primary",
      "summary": "Use the handbook chapter as the primary executable reference. Literature may complement theory or interpretation but should not silently override the handbook sequence.",
      "locked_planning_fields": [
        "precharge requirement",
        "rest and acclimation framing",
        "slow-curve acquisition expectations",
        "core output family"
      ],
      "tailorable_fields": [
        "clarified recharge completion after explicit review"
      ],
      "deviation_review_required": true
    },
    "ui_renderer": "standard_method_planner"
  },
  "capacity_test": {
    "label": "Capacity test",
    "default_for_objective": true,
    "objective_key": "rate_capability",
    "aliases": [
      "capacity",
      "capacity test",
      "energy and capacity"
    ],
    "chapter_id": "battery_cell_performance__capacity_test",
    "source_title": "Capacity test",
    "source_pages": [18, 23],
    "handbook_source_id": "battery_understanding_v3_capacity_test",
    "primary_evidence_card_ids": [
      "battery_understanding_v3_capacity_scope",
      "battery_understanding_v3_capacity_execution",
      "battery_understanding_v3_capacity_outputs"
    ],
    "complementary_literature_source_ids": [
      "barai_2019_noninvasive_characterisation_review"
    ],
    "intent": "Measure capacity and energy content versus C-rate and temperature while collecting voltage and thermal behaviour useful for direct evaluation and model checking.",
    "supported_chemistries": ["lfp", "nmc811", "nca"],
    "required_inputs": [
      "chemistry",
      "instrument",
      "form_factor",
      "target_temperature_c",
      "charge_c_rate",
      "discharge_c_rate"
    ],
    "required_equipment": [
      "Battery cell tester with sufficient current headroom",
      "Temperature sensors",
      "Temperature chamber",
      "Optional forced air flow and heat camera"
    ],
    "recommended_defaults": {
      "rest_minutes": 60
    },
    "protocol_template": {
      "defaults": {
        "rest_minutes": 60,
        "minimum_cycle_count": 1
      },
      "steps": [
        {
          "id": "initial_state_preparation",
          "name": "Initial state preparation",
          "details": "If the standard cycle was not completed within the previous 48 h, perform a standard-cycle discharge and recharge first.",
          "source_backed": true,
          "evidence_card_id": "battery_understanding_v3_capacity_execution",
          "step_strictness": "core_handbook_locked"
        },
        {
          "id": "pre_discharge_rest",
          "name": "Pre-discharge rest",
          "details": "Rest for {rest_minutes} minutes before the main discharge.",
          "source_backed": true,
          "evidence_card_id": "battery_understanding_v3_capacity_execution",
          "step_strictness": "core_handbook_locked"
        },
        {
          "id": "constant_current_discharge",
          "name": "Constant-current discharge",
          "details": "Discharge at {discharge_c_rate}C to {discharge_cutoff_v} V at the selected chamber temperature.",
          "source_backed": true,
          "evidence_card_id": "battery_understanding_v3_capacity_execution",
          "step_strictness": "core_handbook_locked"
        },
        {
          "id": "optional_cv_discharge",
          "name": "Optional CV discharge",
          "details": "Optionally continue at the lower-voltage hold until C/25 to recover the C/25 capacity component.",
          "source_backed": true,
          "evidence_card_id": "battery_understanding_v3_capacity_execution",
          "step_strictness": "tailorable_after_review"
        },
        {
          "id": "pre_charge_rest",
          "name": "Pre-charge rest",
          "details": "Rest for {rest_minutes} minutes before recharge.",
          "source_backed": true,
          "evidence_card_id": "battery_understanding_v3_capacity_execution",
          "step_strictness": "core_handbook_locked"
        },
        {
          "id": "cc_cv_recharge",
          "name": "CC-CV recharge",
          "details": "Charge at {charge_c_rate}C to {charge_voltage_v} V and continue CV until C/25.",
          "source_backed": true,
          "evidence_card_id": "battery_understanding_v3_capacity_execution",
          "step_strictness": "core_handbook_locked"
        },
        {
          "id": "repeat_across_matrix",
          "name": "Repeat across matrix",
          "details": "Repeat the discharge and charge block for each selected C-rate and temperature.",
          "source_backed": true,
          "evidence_card_id": "battery_understanding_v3_capacity_execution",
          "step_strictness": "tailorable_after_review"
        }
      ]
    },
    "data_acquisition": [
      "Measure every minute, every 10 mV change, every 0.05 C change, and every 0.2 K change.",
      "Wait at least two hours after changing chamber temperature before starting a discharge."
    ],
    "required_outputs": {
      "graphs": [
        "Voltage vs time",
        "Voltage vs capacity / SOC",
        "Temperature rise vs SOC",
        "Capacity vs C-rate and temperature"
      ],
      "tables": [
        "Test matrix of rates and temperatures",
        "Capacity, energy, and efficiency summary"
      ]
    },
    "planner_notes": [
      "The white paper defines an extended test matrix. The planner may narrow that matrix to the requested chemistry, equipment, and project need."
    ],
    "strict_reference_policy": {
      "mode": "core_handbook_primary",
      "summary": "Use the handbook chapter as the primary executable reference. Matrix narrowing is allowed only after explicit review and should preserve the core block structure.",
      "locked_planning_fields": [
        "rest-discharge-rest-charge block structure",
        "core discharge and recharge sequence",
        "capacity and temperature output family"
      ],
      "tailorable_fields": [
        "temperature matrix size",
        "rate matrix size",
        "optional cv discharge continuation"
      ],
      "deviation_review_required": true
    },
    "ui_renderer": "standard_method_planner"
  },
  "pulse_hppc": {
    "label": "Pulse test / HPPC",
    "default_for_objective": true,
    "objective_key": "hppc",
    "aliases": [
      "hppc",
      "pulse",
      "pulse test",
      "hybrid pulse power characterization"
    ],
    "chapter_id": "battery_cell_performance__pulse_test",
    "source_title": "Pulse test",
    "source_pages": [31, 37],
    "handbook_source_id": "battery_understanding_v3_pulse_test",
    "primary_evidence_card_ids": [
      "battery_understanding_v3_pulse_scope",
      "battery_understanding_v3_pulse_execution",
      "battery_understanding_v3_pulse_outputs"
    ],
    "complementary_literature_source_ids": [
      "barai_2019_noninvasive_characterisation_review"
    ],
    "intent": "Characterize charge and discharge pulse behaviour versus SOC and temperature for power capability analysis and equivalent-circuit parametrization.",
    "supported_chemistries": ["lfp", "nmc811", "nca"],
    "required_inputs": [
      "chemistry",
      "instrument",
      "form_factor",
      "target_temperature_c",
      "charge_c_rate",
      "discharge_c_rate"
    ],
    "required_equipment": [
      "Battery cell tester",
      "Temperature or climate chamber",
      "Temperature sensors"
    ],
    "recommended_defaults": {
      "rest_minutes": 60
    },
    "protocol_template": {
      "defaults": {
        "rest_minutes": 60,
        "pulse_duration_s": 18.0,
        "recovery_duration_s": 60.0,
        "pseudo_ocv_rest_minutes": 30.0,
        "minimum_cycle_count": 1
      },
      "steps": [
        {
          "id": "climate_chamber_acclimation",
          "name": "Climate-chamber acclimation",
          "details": "Set the chamber to 23 C and rest for 3 h before the initial full charge.",
          "source_backed": true,
          "evidence_card_id": "battery_understanding_v3_pulse_execution",
          "step_strictness": "core_handbook_locked"
        },
        {
          "id": "reference_full_charge",
          "name": "Reference full charge",
          "details": "Charge per datasheet to cut-off voltage and continue CV until the current falls below C/25 or C/50 or until 2 h.",
          "source_backed": true,
          "evidence_card_id": "battery_understanding_v3_pulse_execution",
          "step_strictness": "core_handbook_locked"
        },
        {
          "id": "reference_capacity_discharge",
          "name": "Reference capacity discharge",
          "details": "Rest 30 min, then discharge at 0.5C to the lower cut-off to define actual usable capacity.",
          "source_backed": true,
          "evidence_card_id": "battery_understanding_v3_pulse_execution",
          "step_strictness": "core_handbook_locked"
        },
        {
          "id": "return_to_full_soc",
          "name": "Return to full SOC",
          "details": "Recharge with the same CC-CV method before each temperature sweep.",
          "source_backed": true,
          "evidence_card_id": "battery_understanding_v3_pulse_execution",
          "step_strictness": "core_handbook_locked"
        },
        {
          "id": "soc_staircase",
          "name": "SOC staircase",
          "details": "Set chamber to {target_temperature_c} C, rest 6 h, then step the cell by 5% DoD (10% SOC) increments with 1 h rests.",
          "source_backed": true,
          "evidence_card_id": "battery_understanding_v3_pulse_execution",
          "step_strictness": "core_handbook_locked"
        },
        {
          "id": "discharge_pulse",
          "name": "Discharge pulse",
          "details": "Apply a {discharge_c_rate}C discharge pulse for 18 s or until the lower voltage limit is reached, followed by a 60 s rest.",
          "source_backed": true,
          "evidence_card_id": "battery_understanding_v3_pulse_execution",
          "step_strictness": "core_handbook_locked"
        },
        {
          "id": "charge_pulse",
          "name": "Charge pulse",
          "details": "Apply a {charge_c_rate}C charge pulse for 18 s or until the upper voltage limit is reached, followed by a 60 s rest.",
          "source_backed": true,
          "evidence_card_id": "battery_understanding_v3_pulse_execution",
          "step_strictness": "core_handbook_locked"
        },
        {
          "id": "repeat_across_soc_rate_temperature",
          "name": "Repeat across SOC, rate, and temperature",
          "details": "Repeat the pulse pair at the selected current rates until 10% SOC, then repeat for each selected temperature.",
          "source_backed": true,
          "evidence_card_id": "battery_understanding_v3_pulse_execution",
          "step_strictness": "tailorable_after_review"
        }
      ]
    },
    "data_acquisition": [
      "Rest segments: measure every minute or every 20 mV change or every 0.5 C change.",
      "Charge and discharge blocks: measure every 5 s or every 20 mV change or every 0.5 C change.",
      "Pulse segments: measure every 10 to 20 ms if possible, or at the fastest tester-supported sampling rate."
    ],
    "required_outputs": {
      "graphs": [
        "Current and voltage trace for each pulse",
        "R_2s, R_10s, and R_18s vs SOC and temperature",
        "Power capability map",
        "OCV relaxation / RC-fit overlay"
      ],
      "tables": [
        "Pulse matrix by temperature, SOC, and current rate",
        "Resistance summary by time constant"
      ]
    },
    "planner_notes": [
      "The white paper allows a shortened variant when time is limited. The planner can reduce rate count or widen the SOC step after review."
    ],
    "strict_reference_policy": {
      "mode": "core_handbook_primary",
      "summary": "Use the handbook chapter as the primary executable reference. Reduced rate count or widened SOC spacing must be treated as explicit reviewed deviations.",
      "locked_planning_fields": [
        "paired-pulse logic",
        "soc staircase structure",
        "core acclimation and reference-capacity steps",
        "pulse-trace and resistance output family"
      ],
      "tailorable_fields": [
        "rate count",
        "temperature set",
        "soc spacing"
      ],
      "deviation_review_required": true
    },
    "ui_renderer": "standard_method_planner"
  },
  "cycle_life": {
    "label": "Cycle life test",
    "default_for_objective": true,
    "objective_key": "cycle_life",
    "aliases": [
      "cycle life",
      "cycle life test",
      "aging",
      "ageing"
    ],
    "chapter_id": "ageing_effects__cycle_life_test",
    "source_title": "Cycle life test",
    "source_pages": [53, 54],
    "handbook_source_id": "battery_understanding_v3_cycle_life",
    "primary_evidence_card_ids": [
      "battery_understanding_v3_cycle_life_scope",
      "battery_understanding_v3_cycle_life_execution",
      "battery_understanding_v3_cycle_life_outputs"
    ],
    "complementary_literature_source_ids": [
      "roman_ramirez_2022_doe_review",
      "naylor_marlow_2024_parallel_pack_thermal_gradients"
    ],
    "intent": "Assess lifetime under selected use conditions by varying temperature, current or power profile, and voltage window while periodically checking reference performance.",
    "supported_chemistries": ["lfp", "nmc811", "nca"],
    "required_inputs": [
      "chemistry",
      "instrument",
      "form_factor",
      "target_temperature_c",
      "charge_c_rate",
      "discharge_c_rate",
      "cycle_count"
    ],
    "required_equipment": [
      "Battery cell tester with current headroom for periodic reference tests",
      "Temperature chamber"
    ],
    "recommended_defaults": {
      "rest_minutes": 30,
      "minimum_cycle_count": 1
    },
    "protocol_template": {
      "defaults": {
        "rest_minutes": 30,
        "minimum_cycle_count": 1
      },
      "steps": [
        {
          "id": "design_ageing_matrix",
          "name": "Design the ageing matrix",
          "details": "Select the temperature, current or power profile, and voltage window combinations relevant to the project objective.",
          "source_backed": true,
          "evidence_card_id": "battery_understanding_v3_cycle_life_execution",
          "step_strictness": "framework_after_review"
        },
        {
          "id": "preconditioning_and_baseline",
          "name": "Preconditioning and baseline",
          "details": "Run the preconditioning test, then execute the initial reference performance test set at room temperature.",
          "source_backed": true,
          "evidence_card_id": "battery_understanding_v3_cycle_life_execution",
          "step_strictness": "core_handbook_locked"
        },
        {
          "id": "thermal_stabilization",
          "name": "Thermal stabilization",
          "details": "Stabilize the cell at {target_temperature_c} C for 8 h before the ageing profile starts.",
          "source_backed": true,
          "evidence_card_id": "battery_understanding_v3_cycle_life_execution",
          "step_strictness": "core_handbook_locked"
        },
        {
          "id": "ageing_block",
          "name": "Ageing block",
          "details": "Run the selected ageing profile for {cycle_count} cycles or the agreed throughput block, within the approved voltage window.",
          "source_backed": true,
          "evidence_card_id": "battery_understanding_v3_cycle_life_execution",
          "step_strictness": "framework_after_review"
        },
        {
          "id": "periodic_check_up",
          "name": "Periodic check-up",
          "details": "Interrupt the ageing profile at the agreed cadence for standard cycle, capacity, and pulse reference tests.",
          "source_backed": true,
          "evidence_card_id": "battery_understanding_v3_cycle_life_execution",
          "step_strictness": "core_handbook_locked"
        },
        {
          "id": "end_of_life_decision",
          "name": "End-of-life decision",
          "details": "Stop when the project end-of-life criterion is reached, often 80% SOH unless the project defines otherwise.",
          "source_backed": true,
          "evidence_card_id": "battery_understanding_v3_cycle_life_outputs",
          "step_strictness": "core_handbook_locked"
        }
      ]
    },
    "data_acquisition": [
      "Use a logging cadence that preserves the ageing profile, reference checks, and temperature excursions.",
      "Store reference performance test outputs against equivalent cycle count or Ah throughput."
    ],
    "required_outputs": {
      "graphs": [
        "Capacity or SOH vs equivalent cycles / Ah throughput",
        "Resistance or DCIR vs life fraction",
        "Temperature trend during the ageing block"
      ],
      "tables": [
        "Ageing matrix",
        "Reference check schedule",
        "End-of-life criterion summary"
      ]
    },
    "planner_notes": [
      "The white paper defines a DOE-style framework rather than one single executable protocol. The plan must be finalized per project."
    ],
    "strict_reference_policy": {
      "mode": "core_handbook_primary",
      "summary": "Use the handbook chapter as the primary planning frame. Project-specific matrix design is expected, but baseline, periodic-check, and end-of-life checkpoints remain mandatory review anchors.",
      "locked_planning_fields": [
        "baseline characterization",
        "thermal stabilization",
        "periodic reference check-ups",
        "end-of-life decision gate"
      ],
      "tailorable_fields": [
        "ageing matrix factors",
        "throughput block size",
        "project-specific end-of-life threshold"
      ],
      "deviation_review_required": true
    },
    "ui_renderer": "standard_method_planner"
  }
}

File: data/registries/method_registry_10_cycle_life_extensions.json
{
  "cycle_life": {
    "label": "Cycle Life Test",
    "currently_supported_chemistries": [
      "lfp",
      "nmc811",
      "nca"
    ],
    "applicable_chemistry_scope": [
      "general_lithium_ion_cells_with_reviewed_voltage_temperature_and_profile_limits"
    ],
    "method_status": "structured_method",
    "execution_readiness": "planner_ready_review_required",
    "human_review_required": true,
    "optional_inputs": [
      "thermal_chamber",
      "target_end_of_life_soh_percent",
      "throughput_block_size",
      "breakpoint_basis",
      "breakpoint_interval",
      "checkpoint_extension_selection",
      "replicate_count"
    ],
    "source_example_defaults": {
      "cycle_block_example_cycles": [
        50,
        125
      ],
      "elapsed_time_example_days": [
        14,
        28
      ],
      "reference_temperature_example_c": "30 +/- 3",
      "selected_breakpoint_extension_examples": [
        "electrochemical_impedance_test",
        "soc_ocv"
      ]
    },
    "complementary_literature_source_ids": [
      "roman_ramirez_2022_doe_review",
      "naylor_marlow_2024_parallel_pack_thermal_gradients",
      "barai_2019_noninvasive_characterisation_review"
    ],
    "data_acquisition": [
      "Use a logging cadence that preserves the ageing profile, reference checks, and temperature excursions.",
      "Store reference performance test outputs against equivalent cycle count or Ah throughput.",
      "Keep breakpoint metadata explicit so each RPT can be linked back to the preceding ageing block."
    ],
    "planner_notes": [
      "The white paper defines a DOE-style framework rather than one single executable protocol. The plan must be finalized per project.",
      "Keep the RPT stack short enough that the check-up itself does not dominate degradation."
    ],
    "campaign_framework": {
      "campaign_type": "ageing_cycle_life",
      "summary": "Keep the handbook cycle-life flow as the execution spine, then use DOE literature to narrow hard-to-change factors and use breakpoint diagnostics only where they add real value.",
      "design_guidance_card_ids": [
        "roman_ramirez_2022_doe_overview",
        "roman_ramirez_2022_screening_designs",
        "roman_ramirez_2022_future_opportunities",
        "naylor_marlow_2024_experimental_sequence"
      ],
      "hard_to_change_factors": [
        "temperature set",
        "voltage window",
        "ageing profile family",
        "fixture and measurement discipline"
      ],
      "tailorable_factors": [
        "throughput block size",
        "RPT cadence",
        "selected intermediate diagnostics",
        "end-of-life threshold"
      ],
      "recommended_sequence": [
        "Lock the application-relevant stressor family before varying fast knobs.",
        "Run baseline reference tests before the first ageing block.",
        "Age in repeated blocks and stop only at explicit checkpoints for RPTs.",
        "Escalate to impedance or slow-curve diagnostics only at selected breakpoints or end of life."
      ],
      "replicate_guidance": "Use at least two cells per condition when the campaign is comparative, and tighten start-of-life matching if pack or parallel-string effects matter.",
      "default_breakpoint_examples": [
        "Every 50-125 cycles or equivalent throughput block",
        "Every 14-28 days when time-based interruption is more practical",
        "EIS or slow-curve diagnostics at beginning, selected middle checkpoints, and end of life"
      ],
      "stop_criteria_options": [
        "Capacity or energy SOH at or below 80%",
        "Resistance or power threshold reached",
        "Maximum cycle count or elapsed duration reached",
        "Mechanical or safety-related degradation observed"
      ]
    },
    "reference_check_policy": {
      "summary": "Baseline and periodic RPTs remain mandatory. Keep the core reference set stable, and add heavier diagnostics only at selected breakpoints where mechanism attribution justifies the interruption cost.",
      "baseline_required": true,
      "intermediate_checkups_required": true,
      "rpt_cadence_mode": {
        "default_mode": "fixed_cycle_block",
        "supported_modes": [
          "fixed_cycle_block",
          "ah_throughput_block",
          "fixed_elapsed_time",
          "condition_based_capacity_loss"
        ],
        "selection_note": "Use a stable core RPT bundle at every checkpoint. Reserve impedance and slow-curve extensions for selected breakpoints or end of life."
      },
      "reference_temperature_c": {
        "nominal": 30.0,
        "tolerance_c": 3.0,
        "value_role": "source_example_default",
        "restart_requirement": "Return to the reference temperature before each RPT and wait for thermal equilibrium before the first check-up measurement."
      },
      "timing_basis_options": [
        "cycle_block",
        "equivalent_full_cycles",
        "Ah_throughput",
        "elapsed_time"
      ],
      "default_breakpoint_examples": [
        "Baseline before the first ageing block",
        "Repeat the core RPT every 50-125 cycles or equivalent throughput block",
        "Reserve impedance and slow-curve extensions for selected checkpoints and end of life"
      ],
      "core_rpt_set": {
        "bundle_id": "cycle_life_core_rpt",
        "label": "Cycle-life core RPT set",
        "summary": "Track the minimum ageing observables that stay stable over the full campaign by using the same reference stack at baseline, intermediate checkpoints, and end of life.",
        "source_method_ids": [
          "standard_cycle",
          "capacity_test",
          "pulse_hppc"
        ],
        "mandatory_at": [
          "baseline",
          "intermediate",
          "end_of_life"
        ],
        "target_observables": [
          "reference capacity",
          "reference resistance / power capability",
          "temperature context during the check-up"
        ],
        "derived_observables": [
          "capacity-fade trajectory",
          "resistance-growth trajectory",
          "power-capability loss"
        ],
        "default_strictness": "core_handbook_locked",
        "complementary_literature_card_ids": [
          "barai_2019_method_selection_framework",
          "barai_2019_capacity_test_theory",
          "barai_2019_pulse_hppc_theory",
          "naylor_marlow_2024_experimental_sequence",
          "naylor_marlow_2024_pack_protocol_breakpoints",
          "naylor_marlow_2024_current_split_soc_deficit"
        ],
        "step_bundle": [
          {
            "order": 1,
            "action": "return_to_reference_temperature",
            "details": "Return the cell to the declared RPT reference temperature and wait for thermal equilibrium before the first measurement step.",
            "strictness": "core_handbook_locked"
          },
          {
            "order": 2,
            "action": "run_standard_cycle",
            "method_id": "standard_cycle",
            "details": "Run the standard cycle reference block to reset the comparison state before the capacity and pulse checks.",
            "strictness": "core_handbook_locked"
          },
          {
            "order": 3,
            "action": "run_capacity_test",
            "method_id": "capacity_test",
            "details": "Run the reference capacity test at the declared check-up condition.",
            "strictness": "core_handbook_locked"
          },
          {
            "order": 4,
            "action": "run_pulse_hppc",
            "method_id": "pulse_hppc",
            "details": "Run the pulse / HPPC block to capture resistance and power-capability drift.",
            "strictness": "core_handbook_locked"
          }
        ]
      },
      "checkpoint_extension_tests": [
        {
          "extension_id": "impedance_extension",
          "label": "Impedance extension",
          "summary": "Add frequency-resolved resistance information at selected checkpoints when mechanism attribution matters.",
          "method_ids": [
            "electrochemical_impedance_test"
          ],
          "trigger_at": [
            "selected_breakpoints",
            "end_of_life"
          ],
          "default_strictness": "tailorable_after_review",
          "complementary_literature_card_ids": [
            "naylor_marlow_2024_multimodal_diagnostics_stack",
            "barai_2019_eis_ecm_theory"
          ],
          "step_bundle": [
            {
              "order": 1,
              "action": "run_impedance_extension",
              "method_id": "electrochemical_impedance_test",
              "details": "Run the impedance block only at selected checkpoints or end of life after the core RPT bundle is complete.",
              "strictness": "tailorable_after_review"
            }
          ]
        },
        {
          "extension_id": "slow_curve_extension",
          "label": "Slow-curve extension",
          "summary": "Capture OCV- and ICA-ready traces only when additional degradation-mode evidence is needed.",
          "method_ids": [
            "soc_ocv"
          ],
          "trigger_at": [
            "selected_breakpoints"
          ],
          "default_strictness": "tailorable_after_review",
          "complementary_literature_card_ids": [
            "barai_2019_ocv_gitt_pseudoocv_foundations",
            "naylor_marlow_2024_multimodal_diagnostics_stack"
          ],
          "step_bundle": [
            {
              "order": 1,
              "action": "run_slow_curve_extension",
              "method_id": "soc_ocv",
              "details": "Run the slow-curve extension only at selected checkpoints when OCV or ICA evidence is needed for attribution.",
              "strictness": "tailorable_after_review"
            }
          ]
        }
      ],
      "checkpoint_templates": [
        {
          "template_id": "baseline_checkpoint",
          "label": "Baseline cycle-life checkpoint",
          "trigger": "Before the first ageing block",
          "step_bundle": [
            {
              "order": 1,
              "bundle_id": "cycle_life_core_rpt",
              "details": "Run the full core RPT bundle before any ageing block begins.",
              "strictness": "core_handbook_locked"
            }
          ]
        },
        {
          "template_id": "intermediate_checkpoint",
          "label": "Intermediate cycle-life checkpoint",
          "trigger": "At the declared cycle, throughput, or elapsed-time breakpoint",
          "step_bundle": [
            {
              "order": 1,
              "action": "pause_ageing_after_declared_block",
              "details": "Pause the ageing loop only at the declared breakpoint and capture the preceding block metadata.",
              "strictness": "core_handbook_locked"
            },
            {
              "order": 2,
              "bundle_id": "cycle_life_core_rpt",
              "details": "Run the locked core RPT bundle first at every intermediate checkpoint.",
              "strictness": "core_handbook_locked"
            },
            {
              "order": 3,
              "extension_id": "impedance_extension",
              "details": "Add the impedance extension only at selected breakpoints or when the review plan explicitly calls for it.",
              "strictness": "tailorable_after_review"
            },
            {
              "order": 4,
              "extension_id": "slow_curve_extension",
              "details": "Add the slow-curve extension only when extra degradation-mode evidence is needed.",
              "strictness": "tailorable_after_review"
            },
            {
              "order": 5,
              "action": "resume_ageing_if_release_criteria_hold",
              "details": "Resume the ageing loop only after the checkpoint results are reviewed against the continue or stop criteria.",
              "strictness": "framework_after_review"
            }
          ]
        },
        {
          "template_id": "end_of_life_checkpoint",
          "label": "End-of-life cycle-life checkpoint",
          "trigger": "When the stop criterion is reached",
          "step_bundle": [
            {
              "order": 1,
              "bundle_id": "cycle_life_core_rpt",
              "details": "Run the core RPT bundle one final time at the declared end-of-life threshold.",
              "strictness": "core_handbook_locked"
            },
            {
              "order": 2,
              "extension_id": "impedance_extension",
              "details": "Add the impedance extension to strengthen end-of-life attribution.",
              "strictness": "tailorable_after_review"
            },
            {
              "order": 3,
              "extension_id": "slow_curve_extension",
              "details": "Add the slow-curve extension if OCV or ICA evidence is part of the reviewed end-of-life package.",
              "strictness": "tailorable_after_review"
            },
            {
              "order": 4,
              "action": "finalize_end_of_life_release",
              "details": "Close the campaign with the reviewed end-of-life report, stop reason, and diagnostic bundle summary.",
              "strictness": "core_handbook_locked"
            }
          ]
        }
      ],
      "rpt_blocks": [
        {
          "rpt_source": "core_rpt_set",
          "bundle_ref": "cycle_life_core_rpt",
          "mandatory_at": [
            "baseline",
            "intermediate",
            "end_of_life"
          ]
        },
        {
          "rpt_source": "checkpoint_extension_tests",
          "extension_ref": "impedance_extension",
          "mandatory_at": [
            "selected_breakpoints",
            "end_of_life"
          ]
        },
        {
          "rpt_source": "checkpoint_extension_tests",
          "extension_ref": "slow_curve_extension",
          "mandatory_at": [
            "selected_breakpoints"
          ]
        }
      ]
    },
    "objective_key": "cycle_life",
    "source_title": "Unknown source",
    "source_pages": null
  }
}
