Repository: shiyunliu-battery/batterylab.online

# Battery Lab Assistant

Battery Lab Assistant is a local, Windows-first battery workflow application for:

- registry-backed chemistry and method lookups
- protocol planning with controlled constraints
- imported commercial-cell reference lookup
- preflight QA and review-point assembly
- deterministic CSV analysis and KPI summaries
- inline tool cards and plots in a local chat UI

It is not a generic chatbot. The repository is intentionally organized so that hard values come from local registries, imported metadata, and tool outputs, while the language model is used to route, explain, and summarize.

File: data/registries/method_registry_20_reference_blocks.json
{
  "preconditioning_test": {
    "label": "Preconditioning test",
    "default_for_objective": false,
    "objective_key": "preconditioning",
    "aliases": [
      "preconditioning",
      "formation stability check",
      "stability start check"
    ],
    "chapter_id": "battery_cell_performance__preconditioning_test",
    "source_title": "Preconditioning test",
    "source_pages": [
      15,
      15
    ],
    "handbook_source_id": "battery_understanding_v3_preconditioning_test",
    "primary_evidence_card_ids": [
      "battery_understanding_v3_preconditioning_test_scope",
      "battery_understanding_v3_preconditioning_test_execution",
      "battery_understanding_v3_preconditioning_test_outputs"
    ],
    "complementary_literature_source_ids": [],
    "intent": "Verify that a fresh cell reaches a stable start-of-test capacity before it enters the rest of the programme.",
    "applications": [
      "Start-of-life stabilization before formal characterization",
      "Incoming cell batch screening before ageing or power tests"
    ],
    "supported_chemistries": [
      "lfp",
      "nmc811",
      "nca"
    ],
    "required_inputs": [
      "chemistry",
      "instrument",
      "form_factor"
    ],
    "required_equipment": [
      "Battery cell tester with adequate current headroom",
      "Temperature sensor coverage"
    ],
    "recommended_defaults": {
      "rest_minutes": 30,
      "minimum_cycle_count": 3
    },
    "protocol_template": {
      "defaults": {
        "rest_minutes": 30,
        "minimum_cycle_count": 3
      },
      "steps": [
        {
          "id": "ambient_equilibration",
          "name": "Ambient equilibration",
          "details": "Let the cell sit in the laboratory until its temperature is stable at ambient conditions within approximately +/-2 C.",
          "source_backed": true,
          "evidence_card_id": "battery_understanding_v3_preconditioning_test_execution",
          "step_strictness": "core_handbook_locked"
        },
        {
          "id": "manufacturer_charge",
          "name": "Manufacturer charge",
          "details": "Charge at the manufacturer-recommended rate, then complete the CV taper using the standard-cycle cut-off current.",
          "source_backed": true,
          "evidence_card_id": "battery_understanding_v3_preconditioning_test_execution",
          "step_strictness": "core_handbook_locked"
        },
        {
          "id": "reference_discharge_block",
          "name": "Reference discharge block",
          "details": "Rest for {rest_minutes} minutes, discharge at the standard-cycle rate to {discharge_cutoff_v} V, then rest for {rest_minutes} minutes before recharging.",
          "source_backed": true,
          "evidence_card_id": "battery_understanding_v3_preconditioning_test_execution",
          "step_strictness": "core_handbook_locked"
        },
        {
          "id": "repeat_until_stable",
          "name": "Repeat until stable",
          "details": "Repeat the charge-rest-discharge-rest block for at least 3 cycles and extend up to 10 discharges if successive discharge capacities still differ by more than 2%.",
          "source_backed": true,
          "evidence_card_id": "battery_understanding_v3_preconditioning_test_outputs",
          "step_strictness": "core_handbook_locked"
        }
      ]
    },
    "data_acquisition": [
      "Record discharge capacity for every preconditioning cycle.",
      "Track cell temperature and confirm it remains within manufacturer limits."
    ],
    "required_outputs": {
      "graphs": [
        "Discharge capacity vs preconditioning cycle",
        "Cell temperature vs time during the final stabilization cycle"
      ],
      "tables": [
        "Cycle-by-cycle capacity stability summary",
        "2% stabilization pass/fail decision"
      ]
    },
    "planner_notes": [
      "Do not shorten the minimum three-cycle requirement just because the first cycle looks stable."
    ],
    "strict_reference_policy": {
      "mode": "core_handbook_primary",
      "summary": "Keep the 3-cycle minimum, 2% stability gate, and 10-cycle cap fixed. Review is only for manufacturer-specific rate details and lab-specific ambient setup.",
      "locked_planning_fields": [
        "minimum of 3 preconditioning cycles",
        "30 min rest framing",
        "2% discharge-capacity stability criterion",
        "maximum of 10 discharges"
      ],
      "tailorable_fields": [
        "exact manufacturer charge rate",
        "final lab ambient setpoint within the stable ambient envelope"
      ],
      "deviation_review_required": true
    },
    "ui_renderer": "standard_method_planner"
  },
  "standard_cycle": {
    "label": "Standard cycle",
    "default_for_objective": false,
    "objective_key": "standard_cycle",
    "aliases": [
      "standard cycle",
      "reference cycle",
      "c1 c25 cycle"
    ],
    "chapter_id": "battery_cell_performance__standard_cycle",
    "source_title": "Standard cycle",
    "source_pages": [
      16,
      17
    ],
    "handbook_source_id": "battery_understanding_v3_standard_cycle",
    "primary_evidence_card_ids": [
      "battery_understanding_v3_standard_cycle_scope",
      "battery_understanding_v3_standard_cycle_execution",
      "battery_understanding_v3_standard_cycle_outputs"
    ],
    "complementary_literature_source_ids": [
      "barai_2019_noninvasive_characterisation_review"
    ],
    "intent": "Run the white-paper reference cycle used to derive and follow capacity with a defined discharge, CC-CV charge, and CV discharge completion.",
    "applications": [
      "Reference performance testing during ageing",
      "Declared-capacity verification against datasheet intent"
    ],
    "supported_chemistries": [
      "lfp",
      "nmc811",
      "nca"
    ],
    "required_inputs": [
      "chemistry",
      "instrument",
      "form_factor"
    ],
    "required_equipment": [
      "Battery cell tester",
      "Cell temperature sensor"
    ],
    "recommended_defaults": {
      "rest_minutes": 30,
      "minimum_cycle_count": 1
    },
    "protocol_template": {
      "defaults": {
        "rest_minutes": 30,
        "minimum_cycle_count": 1
      },
      "steps": [
        {
          "id": "room_temperature_acclimation",
          "name": "Room-temperature acclimation",
          "details": "Acclimate the cell at 25 +/- 2 C before starting the standard cycle.",
          "source_backed": true,
          "evidence_card_id": "battery_understanding_v3_standard_cycle_execution",
          "step_strictness": "core_handbook_locked"
        },
        {
          "id": "initial_discharge",
          "name": "Initial discharge",
          "details": "Discharge to {discharge_cutoff_v} V at the reference 1C-equivalent current or the datasheet It rate when declared capacity tracking is required.",
          "source_backed": true,
          "evidence_card_id": "battery_understanding_v3_standard_cycle_execution",
          "step_strictness": "core_handbook_locked"
        },
        {
          "id": "cc_cv_charge",
          "name": "CC-CV recharge",
          "details": "Recharge at the manufacturer-recommended current and complete the CV taper at {charge_voltage_v} V down to C/25.",
          "source_backed": true,
          "evidence_card_id": "battery_understanding_v3_standard_cycle_execution",
          "step_strictness": "core_handbook_locked"
        },
        {
          "id": "rest_after_charge",
          "name": "Post-charge rest",
          "details": "Rest for {rest_minutes} minutes before the reference discharge.",
          "source_backed": true,
          "evidence_card_id": "battery_understanding_v3_standard_cycle_execution",
          "step_strictness": "core_handbook_locked"
        },
        {
          "id": "reference_discharge",
          "name": "Reference discharge with CV completion",
          "details": "Discharge to {discharge_cutoff_v} V at the same reference current, continue in CV mode until the current reaches C/25, then rest for {rest_minutes} minutes.",
          "source_backed": true,
          "evidence_card_id": "battery_understanding_v3_standard_cycle_execution",
          "step_strictness": "core_handbook_locked"
        },
        {
          "id": "final_recharge",
          "name": "Final recharge",
          "details": "Recharge again with the manufacturer-recommended CC-CV charge and rest for {rest_minutes} minutes so the cell exits in a controlled state.",
          "source_backed": true,
          "evidence_card_id": "battery_understanding_v3_standard_cycle_outputs",
          "step_strictness": "core_handbook_locked"
        }
      ]
    },
    "data_acquisition": [
      "Record current, voltage, capacity, and temperature through both CC and CV segments.",
      "Keep the discharge and recharge rates traceable to whether the plan follows C1 or datasheet It logic."
    ],
    "required_outputs": {
      "graphs": [
        "Reference charge and discharge voltage curves",
        "Cell temperature vs time during the standard cycle"
      ],
      "tables": [
        "C1 / It discharge capacity summary",
        "C/25 completion status and final cut-off table"
      ]
    },
    "strict_reference_policy": {
      "mode": "core_handbook_primary",
      "summary": "Keep the room-temperature envelope, CC-CV charge, reference discharge, and CV completion locked. Only the choice between C1 and datasheet It logic should move after review.",
      "locked_planning_fields": [
        "25 +/- 2 C room-temperature framing",
        "CC-CV charge to C/25",
        "reference discharge followed by CV discharge to C/25",
        "30 min rest framing"
      ],
      "tailorable_fields": [
        "C1 versus datasheet It rate choice",
        "final reporting label for declared-capacity tracking"
      ],
      "deviation_review_required": true
    },
    "ui_renderer": "standard_method_planner"
  }
}

File: data/registries/method_registry_30_power_profile_methods.json
{
  "constant_power_discharge": {
    "label": "Constant power discharge test",
    "default_for_objective": false,
    "objective_key": "constant_power_discharge",
    "aliases": [
      "constant power discharge",
      "constant power test",
      "power discharge"
    ],
    "chapter_id": "battery_cell_performance__constant_power_discharge_test",
    "source_title": "Constant power discharge test",
    "source_pages": [
      25,
      27
    ],
    "handbook_source_id": "battery_understanding_v3_constant_power_discharge_test",
    "primary_evidence_card_ids": [
      "battery_understanding_v3_constant_power_discharge_test_scope",
      "battery_understanding_v3_constant_power_discharge_test_execution",
      "battery_understanding_v3_constant_power_discharge_test_outputs"
    ],
    "complementary_literature_source_ids": [
      "barai_2019_noninvasive_characterisation_review"
    ],
    "intent": "Characterize capacity and energy under constant-power discharge across a temperature and power matrix.",
    "applications": [
      "Power-energy characterization for model validation",
      "Temperature dependence of usable energy content"
    ],
    "supported_chemistries": [
      "lfp",
      "nmc811",
      "nca"
    ],
    "required_inputs": [
      "chemistry",
      "instrument",
      "target_temperature_c"
    ],
    "required_equipment": [
      "Battery cell tester",
      "Temperature or climate chamber",
      "Temperature sensors"
    ],
    "recommended_defaults": {
      "rest_minutes": 60,
      "minimum_cycle_count": 1
    },
    "protocol_template": {
      "defaults": {
        "rest_minutes": 60,
        "minimum_cycle_count": 1
      },
      "steps": [
        {
          "id": "define_power_matrix",
          "name": "Define the power matrix",
          "details": "Set constant-power discharge levels that remove approximately 75%, 50%, and 25% of rated energy in one hour, while respecting manufacturer current and voltage limits.",
          "source_backed": true,
          "evidence_card_id": "battery_understanding_v3_constant_power_discharge_test_execution",
          "step_strictness": "tailorable_after_review"
        },
        {
          "id": "define_temperature_matrix",
          "name": "Define the temperature matrix",
          "details": "Use the recommended 5, 25, and 45 C set, and add sub-zero discharge points only when the application requires them and charge safety remains controlled.",
          "source_backed": true,
          "evidence_card_id": "battery_understanding_v3_constant_power_discharge_test_execution",
          "step_strictness": "tailorable_after_review"
        },
        {
          "id": "standard_cycle_precharge",
          "name": "Standard-cycle precharge",
          "details": "Charge the cell as described in the standard cycle no more than 48 h before the constant-power run.",
          "source_backed": true,
          "evidence_card_id": "battery_understanding_v3_constant_power_discharge_test_execution",
          "step_strictness": "core_handbook_locked"
        },
        {
          "id": "rest_and_log_setup",
          "name": "Rest and logging setup",
          "details": "Rest for {rest_minutes} minutes and keep at least minute-level logging plus threshold-based capture for voltage, capacity, and temperature changes.",
          "source_backed": true,
          "evidence_card_id": "battery_understanding_v3_constant_power_discharge_test_execution",
          "step_strictness": "core_handbook_locked"
        },
        {
          "id": "constant_power_discharge",
          "name": "Constant-power discharge",
          "details": "Discharge at the selected power level until {discharge_cutoff_v} V, then rest for {rest_minutes} minutes.",
          "source_backed": true,
          "evidence_card_id": "battery_understanding_v3_constant_power_discharge_test_execution",
          "step_strictness": "core_handbook_locked"
        },
        {
          "id": "cc_cv_recharge",
          "name": "CC-CV recharge",
          "details": "Recharge at the manufacturer nominal current to {charge_voltage_v} V, complete the CV taper to the slow-discharge cut-off current, and rest for {rest_minutes} minutes.",
          "source_backed": true,
          "evidence_card_id": "battery_understanding_v3_constant_power_discharge_test_execution",
          "step_strictness": "core_handbook_locked"
        },
        {
          "id": "repeat_replicates",
          "name": "Repeat replicates",
          "details": "Repeat the discharge-rest-charge block three times for each power level, then repeat for each selected temperature after at least 2 h of thermal equilibration.",
          "source_backed": true,
          "evidence_card_id": "battery_understanding_v3_constant_power_discharge_test_outputs",
          "step_strictness": "core_handbook_locked"
        }
      ]
    },
    "data_acquisition": [
      "Use minute-level logging plus event-based triggers for voltage, capacity, and temperature changes where the cycler supports them.",
      "Track surface temperature closely at high power because the chapter explicitly warns about thermal limits."
    ],
    "required_outputs": {
      "graphs": [
        "Delivered energy vs constant-power level",
        "Voltage trace vs time for each power rate",
        "Temperature rise vs power level and temperature"
      ],
      "tables": [
        "Power-rate matrix",
        "Temperature matrix",
        "Per-condition average capacity and energy"
      ]
    },
    "strict_reference_policy": {
      "mode": "core_handbook_primary",
      "summary": "Keep the standard-cycle precharge, 60 min rest framing, constant-power discharge, and three-repeat structure locked. Narrow the power or temperature matrix only after review.",
      "locked_planning_fields": [
        "standard-cycle precharge within 48 h",
        "60 min rests",
        "constant-power discharge to cut-off",
        "three repeats per power level"
      ],
      "tailorable_fields": [
        "exact power values within the chapter logic",
        "temperature matrix breadth",
        "extended relaxation criterion when EMF-style recovery matters"
      ],
      "deviation_review_required": true
    },
    "ui_renderer": "standard_method_planner"
  },
  "dynamic_stress_test": {
    "label": "Dynamic stress test",
    "default_for_objective": false,
    "objective_key": "dynamic_stress_test",
    "aliases": [
      "dynamic stress test",
      "dst",
      "usabc dst"
    ],
    "chapter_id": "battery_cell_performance__dynamic_stress_test",
    "source_title": "Dynamic stress test",
    "source_pages": [
      28,
      30
    ],
    "handbook_source_id": "battery_understanding_v3_dynamic_stress_test",
    "primary_evidence_card_ids": [
      "battery_understanding_v3_dynamic_stress_test_scope",
      "battery_understanding_v3_dynamic_stress_test_execution",
      "battery_understanding_v3_dynamic_stress_test_outputs"
    ],
    "complementary_literature_source_ids": [],
    "intent": "Evaluate automotive dynamic power-following capability with a scaled USABC-style DST profile.",
    "applications": [
      "Automotive reference performance testing",
      "Dynamic discharge capability screening before life testing"
    ],
    "supported_chemistries": [
      "lfp",
      "nmc811",
      "nca"
    ],
    "required_inputs": [
      "chemistry",
      "instrument",
      "target_temperature_c"
    ],
    "required_equipment": [
      "Battery cell tester",
      "Temperature or climate chamber",
      "Temperature sensors"
    ],
    "recommended_defaults": {
      "rest_minutes": 0,
      "minimum_cycle_count": 1
    },
    "protocol_template": {
      "defaults": {
        "rest_minutes": 0,
        "minimum_cycle_count": 1
      },
      "steps": [
        {
          "id": "define_dst_power_basis",
          "name": "Define the DST power basis",
          "details": "Choose the 100% DST scaling basis from the USABC goal, manufacturer ratings, or a prior peak-power test, then freeze that basis before execution.",
          "source_backed": true,
          "evidence_card_id": "battery_understanding_v3_dynamic_stress_test_execution",
          "step_strictness": "tailorable_after_review"
        },
        {
          "id": "charge_and_stabilize",
          "name": "Charge and stabilize",
          "details": "Bring the cell to full charge and stabilize temperature according to the approved test plan before the dynamic profile starts.",
          "source_backed": true,
          "evidence_card_id": "battery_understanding_v3_dynamic_stress_test_execution",
          "step_strictness": "core_handbook_locked"
        },
        {
          "id": "run_continuous_dst_profile",
          "name": "Run the continuous DST profile",
          "details": "Apply the 360 s DST profile continuously end-to-end with no rest between profiles and with at most 1 s transition time between power steps.",
          "source_backed": true,
          "evidence_card_id": "battery_understanding_v3_dynamic_stress_test_execution",
          "step_strictness": "core_handbook_locked"
        },
        {
          "id": "enforce_endpoint_logic",
          "name": "Enforce endpoint logic",
          "details": "Stop at rated capacity for performance or reference tests, or at 80% of rated capacity for baseline life-cycle use, or sooner if the cell can no longer follow the profile within limits.",
          "source_backed": true,
          "evidence_card_id": "battery_understanding_v3_dynamic_stress_test_outputs",
          "step_strictness": "framework_after_review"
        },
        {
          "id": "high_speed_logging",
          "name": "High-speed logging",
          "details": "Use roughly 500 ms sampling so the automotive transients and profile-following quality remain visible.",
          "source_backed": true,
          "evidence_card_id": "battery_understanding_v3_dynamic_stress_test_outputs",
          "step_strictness": "core_handbook_locked"
        }
      ]
    },
    "data_acquisition": [
      "Use approximately 500 ms constant sample time for voltage, current, and power.",
      "Track net capacity removed because the endpoint logic is based on Ah removed after any regenerative contribution."
    ],
    "required_outputs": {
      "graphs": [
        "Voltage and power trace over the DST profile",
        "Delivered Ah until end-of-discharge",
        "Profile-following error or clipping events"
      ],
      "tables": [
        "DST scaling basis",
        "Endpoint criterion used",
        "Per-run pass/fail summary"
      ]
    },
    "strict_reference_policy": {
      "mode": "core_handbook_primary",
      "summary": "Keep the continuous 360 s DST execution, no-rest profile chaining, and endpoint logic locked. Only the scaling basis and application-specific endpoint choice move after review.",
      "locked_planning_fields": [
        "continuous 360 s DST profile",
        "no rest between profiles",
        "1 s maximum transition time",
        "500 ms logging order of magnitude"
      ],
      "tailorable_fields": [
        "DST scaling basis",
        "performance versus baseline-life endpoint choice"
      ],
      "deviation_review_required": true
    },
    "ui_renderer": "standard_method_planner"
  },
  "drive_cycle_test": {
    "label": "Drive cycle test",
    "default_for_objective": false,
    "objective_key": "drive_cycle",
    "aliases": [
      "drive cycle",
      "nedc",
      "wltp"
    ],
    "chapter_id": "battery_cell_performance__drive_cycle",
    "source_title": "Drive cycle",
    "source_pages": [
      49,
      50
    ],
    "handbook_source_id": "battery_understanding_v3_drive_cycle_test",
    "primary_evidence_card_ids": [
      "battery_understanding_v3_drive_cycle_test_scope",
      "battery_understanding_v3_drive_cycle_test_execution",
      "battery_understanding_v3_drive_cycle_test_outputs"
    ],
    "complementary_literature_source_ids": [],
    "intent": "Cycle the cell with a realistic NEDC or WLTP-style profile so life can be linked back to driven-distance style duty rather than a single constant C-rate.",
    "applications": [
      "Application-representative usage-profile screening",
      "Vehicle-profile benchmarking before formal ageing campaigns"
    ],
    "supported_chemistries": [
      "lfp",
      "nmc811",
      "nca"
    ],
    "required_inputs": [
      "chemistry",
      "instrument",
      "target_temperature_c"
    ],
    "required_equipment": [
      "Battery cell tester",
      "Temperature or climate chamber",
      "Temperature sensors"
    ],
    "recommended_defaults": {
      "rest_minutes": 30,
      "minimum_cycle_count": 1
    },
    "protocol_template": {
      "defaults": {
        "rest_minutes": 30,
        "minimum_cycle_count": 1
      },
      "steps": [
        {
          "id": "standard_charge",
          "name": "Standard charge",
          "details": "Charge at approximately C/3 to the end-of-charge voltage before each drive-cycle discharge block.",
          "source_backed": true,
          "evidence_card_id": "battery_understanding_v3_drive_cycle_test_execution",
          "step_strictness": "core_handbook_locked"
        },
        {
          "id": "pre_profile_pause",
          "name": "Pre-profile pause",
          "details": "Pause for {rest_minutes} minutes before starting the NEDC or WLTP profile.",
          "source_backed": true,
          "evidence_card_id": "battery_understanding_v3_drive_cycle_test_execution",
          "step_strictness": "core_handbook_locked"
        },
        {
          "id": "run_drive_profile",
          "name": "Run the drive profile",
          "details": "Execute the selected NEDC or WLTP discharge profile until {discharge_cutoff_v} V or the approved end-of-discharge criterion.",
          "source_backed": true,
          "evidence_card_id": "battery_understanding_v3_drive_cycle_test_execution",
          "step_strictness": "tailorable_after_review"
        },
        {
          "id": "repeat_to_eol",
          "name": "Repeat to end of life",
          "details": "Repeat the pause-profile-charge sequence until the agreed end-of-life threshold is reached.",
          "source_backed": true,
          "evidence_card_id": "battery_understanding_v3_drive_cycle_test_outputs",
          "step_strictness": "framework_after_review"
        }
      ]
    },
    "data_acquisition": [
      "Preserve time-resolved current, voltage, and temperature through the non-constant-rate profile.",
      "Track equivalent distance or equivalent cycles only after the exact drive-cycle mapping is frozen."
    ],
    "required_outputs": {
      "graphs": [
        "Profile current / power trace",
        "Voltage trace across repeated drive cycles",
        "Capacity or delivered energy vs repeated profile count"
      ],
      "tables": [
        "Selected drive-cycle family",
        "Per-block delivered energy summary",
        "End-of-life threshold and stopping point"
      ]
    },
    "strict_reference_policy": {
      "mode": "core_handbook_primary",
      "summary": "Keep the charge-pause-drive-profile-repeat structure locked. The chosen drive-cycle family and end-of-life translation still need review.",
      "locked_planning_fields": [
        "standard charge before profile",
        "30 min pause before the drive profile",
        "repeat-until-end-of-life framing"
      ],
      "tailorable_fields": [
        "NEDC versus WLTP or derived profile choice",
        "distance-mapping and end-of-life definition"
      ],
      "deviation_review_required": true
    },
    "ui_renderer": "standard_method_planner"
  }
}

File: data/registries/method_registry_40_impedance_thermal_methods.json
{
  "electrochemical_impedance_test": {
    "label": "Electrochemical impedance test",
    "default_for_objective": false,
    "objective_key": "eis",
    "aliases": [
      "eis",
      "electrochemical impedance",
      "impedance test"
    ],
    "chapter_id": "battery_cell_performance__electrochemical_impedance_test",
    "source_title": "Electrochemical impedance test",
    "source_pages": [
      40,
      43
    ],
    "handbook_source_id": "battery_understanding_v3_electrochemical_impedance_test",
    "primary_evidence_card_ids": [
      "battery_understanding_v3_electrochemical_impedance_test_scope",
      "battery_understanding_v3_electrochemical_impedance_test_execution",
      "battery_understanding_v3_electrochemical_impedance_test_outputs"
    ],
    "complementary_literature_source_ids": [
      "barai_2019_noninvasive_characterisation_review"
    ],
    "intent": "Measure cell impedance under open-circuit conditions across SOC and life-stage checkpoints for qualitative or equivalent-circuit analysis.",
    "applications": [
      "SOC-dependent impedance characterization",
      "Ageing follow-up and ECM parameter fitting"
    ],
    "supported_chemistries": [
      "lfp",
      "nmc811",
      "nca"
    ],
    "required_inputs": [
      "chemistry",
      "instrument",
      "target_temperature_c"
    ],
    "required_equipment": [
      "Battery tester or potentiostat with integrated frequency response analyser",
      "Temperature-controlled chamber"
    ],
    "recommended_defaults": {
      "rest_minutes": 60,
      "minimum_cycle_count": 1
    },
    "protocol_template": {
      "defaults": {
        "rest_minutes": 60,
        "minimum_cycle_count": 1
      },
      "steps": [
        {
          "id": "prepare_full_soc",
          "name": "Prepare full SOC start point",
          "details": "Start from 100% SOC and rest for {rest_minutes} minutes before the first impedance spectrum.",
          "source_backed": true,
          "evidence_card_id": "battery_understanding_v3_electrochemical_impedance_test_execution",
          "step_strictness": "core_handbook_locked"
        },
        {
          "id": "acquire_spectrum",
          "name": "Acquire the impedance spectrum",
          "details": "Measure a potentiostatic 5 mV rms spectrum from 10 kHz down to 10 mHz with 5-6 points per decade.",
          "source_backed": true,
          "evidence_card_id": "battery_understanding_v3_electrochemical_impedance_test_execution",
          "step_strictness": "core_handbook_locked"
        },
        {
          "id": "post_spectrum_rest",
          "name": "Post-spectrum rest",
          "details": "Rest for 10 minutes after each spectrum before changing SOC.",
          "source_backed": true,
          "evidence_card_id": "battery_understanding_v3_electrochemical_impedance_test_execution",
          "step_strictness": "core_handbook_locked"
        },
        {
          "id": "soc_staircase",
          "name": "SOC staircase",
          "details": "Discharge at 1C to the next 20% SOC decrement and repeat the rest-spectrum-rest loop until 0% SOC, respecting the voltage limit and final CV completion logic at 0% SOC.",
          "source_backed": true,
          "evidence_card_id": "battery_understanding_v3_electrochemical_impedance_test_execution",
          "step_strictness": "core_handbook_locked"
        },
        {
          "id": "life_stage_checkpoints",
          "name": "Life-stage checkpoints",
          "details": "Repeat the SOC-resolved EIS set at beginning, selected middle, and end-of-life checkpoints when the study needs SOH tracking.",
          "source_backed": true,
          "evidence_card_id": "battery_understanding_v3_electrochemical_impedance_test_outputs",
          "step_strictness": "tailorable_after_review"
        }
      ]
    },
    "data_acquisition": [
      "Keep cable, holder, and lead impedance controlled and documented because the chapter explicitly flags setup sensitivity.",
      "Store the exact frequency vector so spectra remain comparable across checkpoints."
    ],
    "required_outputs": {
      "graphs": [
        "Nyquist spectra vs SOC",
        "Resistance breakdown vs SOC and SOH"
      ],
      "tables": [
        "Frequency acquisition settings",
        "Ra / Rb / Rt or equivalent-circuit fit summary"
      ]
    },
    "strict_reference_policy": {
      "mode": "core_handbook_primary",
      "summary": "Keep the OCV condition, 20% SOC staircase, 5 mV rms signal, and 10 kHz to 10 mHz range locked. Only the life-stage checkpoint count should move after review.",
      "locked_planning_fields": [
        "open-circuit measurement condition",
        "100% to 0% SOC staircase in 20% steps",
        "5 mV rms potentiostatic excitation",
        "10 kHz to 10 mHz frequency range"
      ],
      "tailorable_fields": [
        "which ageing checkpoints receive full EIS coverage",
        "qualitative versus equivalent-circuit reporting depth"
      ],
      "deviation_review_required": true
    },
    "ui_renderer": "standard_method_planner"
  },
  "thermal_characterisation": {
    "label": "Thermal characterisation",
    "default_for_objective": false,
    "objective_key": "thermal_characterisation",
    "aliases": [
      "thermal characterisation",
      "surface heat distribution",
      "thermal mapping"
    ],
    "chapter_id": "battery_cell_performance__thermal_characterisation",
    "source_title": "Thermal characterisation",
    "source_pages": [
      38,
      39
    ],
    "handbook_source_id": "battery_understanding_v3_thermal_characterisation",
    "primary_evidence_card_ids": [
      "battery_understanding_v3_thermal_characterisation_scope",
      "battery_understanding_v3_thermal_characterisation_execution",
      "battery_understanding_v3_thermal_characterisation_outputs"
    ],
    "complementary_literature_source_ids": [],
    "intent": "Determine the surface heat distribution that a cell develops during operation for later thermal-model and cooling-design work.",
    "applications": [
      "Thermal-model boundary-condition generation",
      "Cooling-concept comparison at cell and module level"
    ],
    "supported_chemistries": [
      "lfp",
      "nmc811",
      "nca"
    ],
    "required_inputs": [
      "chemistry",
      "instrument",
      "target_temperature_c"
    ],
    "required_equipment": [
      "Temperature sensors or logger",
      "Insulation material",
      "Potentiostat or cycling system"
    ],
    "recommended_defaults": {
      "rest_minutes": 0,
      "minimum_cycle_count": 1
    },
    "protocol_template": {
      "defaults": {
        "rest_minutes": 0,
        "minimum_cycle_count": 1
      },
      "steps": [
        {
          "id": "instrument_surface",
          "name": "Instrument the cell surface",
          "details": "Place temperature sensors so the cell surface is covered without blind spots and keep lead losses observable where possible.",
          "source_backed": true,
          "evidence_card_id": "battery_understanding_v3_thermal_characterisation_execution",
          "step_strictness": "core_handbook_locked"
        },
        {
          "id": "pseudo_adiabatic_stage",
          "name": "Pseudo-adiabatic stage",
          "details": "Insulate the cell as well as practical, then charge or discharge at defined currents while logging the surface heat distribution.",
          "source_backed": true,
          "evidence_card_id": "battery_understanding_v3_thermal_characterisation_execution",
          "step_strictness": "core_handbook_locked"
        },
        {
          "id": "thermostated_plate_stage",
          "name": "Thermostated-plate repeat",
          "details": "Remove the bottom insulation, attach the cell to a thermostated metal plate, and repeat the current profile at different cooling temperatures.",
          "source_backed": true,
          "evidence_card_id": "battery_understanding_v3_thermal_characterisation_execution",
          "step_strictness": "core_handbook_locked"
        },
        {
          "id": "extended_fixture_variants",
          "name": "Extended fixture variants",
          "details": "If needed, extend the setup to multi-cell arrangements or busbar-cooling analogues once the single-cell stages are stable.",
          "source_backed": true,
          "evidence_card_id": "battery_understanding_v3_thermal_characterisation_outputs",
          "step_strictness": "tailorable_after_review"
        }
      ]
    },
    "data_acquisition": [
      "Log all surface temperature channels and the exact current profile used in each stage.",
      "Keep the insulation and cooling-fixture configuration versioned because it changes the heat-flow interpretation."
    ],
    "required_outputs": {
      "graphs": [
        "Surface temperature distribution vs time",
        "Temperature-gradient comparison between insulated and cooled stages"
      ],
      "tables": [
        "Sensor placement map",
        "Estimated heat-source and sink contributions"
      ]
    },
    "strict_reference_policy": {
      "mode": "core_handbook_primary",
      "summary": "Keep the full-surface sensor coverage, pseudo-adiabatic first stage, and thermostated-plate repeat locked. Fixture extensions can be added only after review.",
      "locked_planning_fields": [
        "full-surface temperature sensing",
        "pseudo-adiabatic first stage",
        "thermostated metal-plate repeat"
      ],
      "tailorable_fields": [
        "exact current profile",
        "module-style or busbar-cooling extensions"
      ],
      "deviation_review_required": true
    },
    "ui_renderer": "standard_method_planner"
  },
  "thermal_impedance_test": {
    "label": "Thermal impedance test",
    "default_for_objective": false,
    "objective_key": "thermal_impedance_test",
    "aliases": [
      "thermal impedance",
      "tis",
      "thermal impedance spectrum"
    ],
    "chapter_id": "battery_cell_performance__thermal_impedance_test",
    "source_title": "Thermal impedance test",
    "source_pages": [
      44,
      46
    ],
    "handbook_source_id": "battery_understanding_v3_thermal_impedance_test",
    "primary_evidence_card_ids": [
      "battery_understanding_v3_thermal_impedance_test_scope",
      "battery_understanding_v3_thermal_impedance_test_execution",
      "battery_understanding_v3_thermal_impedance_test_outputs"
    ],
    "complementary_literature_source_ids": [],
    "intent": "Identify thermal parameters from sinusoidal self-heating and surface-temperature response without destructive calorimetry.",
    "applications": [
      "Thermal-model parameter identification",
      "Cell-level thermal-design input generation"
    ],
    "supported_chemistries": [
      "lfp",
      "nmc811",
      "nca"
    ],
    "required_inputs": [
      "chemistry",
      "instrument",
      "target_temperature_c"
    ],
    "required_equipment": [
      "Battery cell tester with sinusoidal-current capability",
      "IR thermopile sensor",
      "Temperature chamber"
    ],
    "recommended_defaults": {
      "rest_minutes": 0,
      "minimum_cycle_count": 1
    },
    "protocol_template": {
      "defaults": {
        "rest_minutes": 0,
        "minimum_cycle_count": 1
      },
      "steps": [
        {
          "id": "thermal_stabilization",
          "name": "Thermal stabilization",
          "details": "Mount the cell in the minimal-contact fixture, place it in a 25 C chamber, and wait at least 3 h until cell and ambient temperatures match.",
          "source_backed": true,
          "evidence_card_id": "battery_understanding_v3_thermal_impedance_test_execution",
          "step_strictness": "core_handbook_locked"
        },
        {
          "id": "sinusoidal_excitation",
          "name": "Sinusoidal excitation",
          "details": "Apply a sinusoidal current with alternating charge and discharge half-cycles every 3 s so SOC remains effectively constant while internal heat is modulated.",
          "source_backed": true,
          "evidence_card_id": "battery_understanding_v3_thermal_impedance_test_execution",
          "step_strictness": "core_handbook_locked"
        },
        {
          "id": "surface_temperature_recording",
          "name": "Surface temperature recording",
          "details": "Record the surface-temperature response with the IR thermopile and repeat the measurement over several frequencies between 0.1 mHz and 10 mHz.",
          "source_backed": true,
          "evidence_card_id": "battery_understanding_v3_thermal_impedance_test_execution",
          "step_strictness": "core_handbook_locked"
        },
        {
          "id": "parameter_fit",
          "name": "Thermal-parameter fit",
          "details": "Fit a finite-difference thermal model by least squares until heat capacity, thermal conductivity, and convective exchange reproduce the measured spectrum.",
          "source_backed": true,
          "evidence_card_id": "battery_understanding_v3_thermal_impedance_test_outputs",
          "step_strictness": "core_handbook_locked"
        }
      ]
    },
    "data_acquisition": [
      "Store the excitation frequency, current amplitude, raw temperature trace, and filtered harmonic response for each run.",
      "Keep the fixture contact area and optional thermal-camera homogeneity check documented."
    ],
    "required_outputs": {
      "graphs": [
        "Thermal impedance spectrum",
        "Current, voltage, computed heat, and surface-temperature traces"
      ],
      "tables": [
        "Per-frequency thermal impedance summary",
        "Fitted heat-capacity, conductivity, and convection coefficients"
      ]
    },
    "strict_reference_policy": {
      "mode": "core_handbook_primary",
      "summary": "Keep the 25 C stabilization, sinusoidal self-heating, 0.1 to 10 mHz frequency range, and finite-difference parameter fit locked.",
      "locked_planning_fields": [
        "25 C chamber stabilization for at least 3 h",
        "sinusoidal current excitation with 3 s half-cycles",
        "0.1 mHz to 10 mHz frequency range",
        "finite-difference model fit"
      ],
      "tailorable_fields": [
        "excitation current amplitude",
        "optional thermal-camera cross-check"
      ],
      "deviation_review_required": true
    },
    "ui_renderer": "standard_method_planner"
  },
  "quasi_static_thermal_tests": {
    "label": "Quasi-static thermal tests",
    "default_for_objective": false,
    "objective_key": "swelling_tracking",
    "aliases": [
      "quasi-static thermal tests",
      "swelling test",
      "dilatometer test"
    ],
    "chapter_id": "battery_cell_performance__quasi_static_thermal_tests",
    "source_title": "Quasi-static thermal tests",
    "source_pages": [
      47,
      48
    ],
    "handbook_source_id": "battery_understanding_v3_quasi_static_thermal_tests",
    "primary_evidence_card_ids": [
      "battery_understanding_v3_quasi_static_thermal_tests_scope",
      "battery_understanding_v3_quasi_static_thermal_tests_execution",
      "battery_understanding_v3_quasi_static_thermal_tests_outputs"
    ],
    "complementary_literature_source_ids": [],
    "intent": "Quantify perpendicular swelling throughout SOC by synchronizing a dilatometer with a capacity-style test.",
    "applications": [
      "Mechanical design support for cell or module fixtures",
      "Supplementary SoC / SoH indicator development from swelling behaviour"
    ],
    "supported_chemistries": [
      "lfp",
      "nmc811",
      "nca"
    ],
    "required_inputs": [
      "chemistry",
      "instrument",
      "form_factor"
    ],
    "required_equipment": [
      "Capacity-test capable battery cell tester",
      "Synchronized digital dilatometer"
    ],
    "recommended_defaults": {
      "rest_minutes": 60,
      "minimum_cycle_count": 1
    },
    "protocol_template": {
      "defaults": {
        "rest_minutes": 60,
        "minimum_cycle_count": 1
      },
      "steps": [
        {
          "id": "mount_dilatometer",
          "name": "Mount synchronized dilatometer",
          "details": "Mount a digital dilatometer and synchronize it with the battery tester before the electrical cycle begins.",
          "source_backed": true,
          "evidence_card_id": "battery_understanding_v3_quasi_static_thermal_tests_execution",
          "step_strictness": "core_handbook_locked"
        },
        {
          "id": "run_capacity_style_cycle",
          "name": "Run the capacity-style cycle",
          "details": "Use the same electrical sequence as the capacity test while recording perpendicular swelling throughout the SOC range.",
          "source_backed": true,
          "evidence_card_id": "battery_understanding_v3_quasi_static_thermal_tests_execution",
          "step_strictness": "core_handbook_locked"
        },
        {
          "id": "separate_swelling_components",
          "name": "Separate reversible and irreversible swelling",
          "details": "Use the synchronized swelling trace to separate reversible SOC-linked behaviour from irreversible ageing-linked growth.",
          "source_backed": true,
          "evidence_card_id": "battery_understanding_v3_quasi_static_thermal_tests_outputs",
          "step_strictness": "tailorable_after_review"
        }
      ]
    },
    "data_acquisition": [
      "Synchronize swelling, voltage, current, capacity, and temperature streams to the same timeline.",
      "Retain the same electrical metadata as the paired capacity test so swelling results remain interpretable."
    ],
    "required_outputs": {
      "graphs": [
        "Swelling vs SOC during the reference cycle",
        "Reversible versus irreversible swelling trend"
      ],
      "tables": [
        "Dilatometer setup summary",
        "Peak swelling and residual swelling summary"
      ]
    },
    "strict_reference_policy": {
      "mode": "core_handbook_primary",
      "summary": "Keep the synchronized dilatometer requirement and the capacity-test style electrical block locked. Interpretation depth can still move after review.",
      "locked_planning_fields": [
        "synchronized dilatometer",
        "capacity-test style electrical sequence"
      ],
      "tailorable_fields": [
        "how deeply reversible and irreversible swelling are decomposed in reporting"
      ],
      "deviation_review_required": true
    },
    "ui_renderer": "standard_method_planner"
  },
  "electrochemical_voltage_spectroscopy": {
    "label": "Electrochemical Voltage Spectroscopy (EVS)",
    "method_name": "Electrochemical Voltage Spectroscopy (EVS/ICA)",
    "method_family": "electrical_characterisation",
    "aliases": [
      "evs",
      "ica",
      "dva",
      "incremental_capacity_analysis",
      "differential_voltage_analysis"
    ],
    "execution_readiness": "direct_planning",
    "handbook_source_id": "barai_2019_noninvasive_characterisation_review",
    "reference_check_policy": {
      "requires_primary_source": true,
      "primary_evidence_card_ids": [
        "barai_2019_evs_foundations",
        "barai_2019_evs_degradation_modes"
      ]
    },
    "required_inputs": {
      "battery_asset": [
        "cell_chemistry",
        "rated_capacity",
        "max_voltage",
        "min_voltage"
      ],
      "lab_equipment": [
        "high_precision_battery_tester",
        "temperature_chamber"
      ]
    },
    "protocol_template": {
      "stages": [
        {
          "stage": "pseudo_ocv_cycling",
          "focus": "C_over_25_or_slower_charge_discharge"
        },
        {
          "stage": "data_smoothing",
          "focus": "filter_voltage_noise"
        },
        {
          "stage": "derivative_calculation",
          "focus": "compute_dQ_dV_and_dV_dQ"
        },
        {
          "stage": "peak_tracking",
          "focus": "track_peak_area_for_LLI_or_LAM"
        }
      ]
    },
    "objective_key": "electrochemical_voltage_spectroscopy",
    "source_title": "Unknown source",
    "source_pages": null
  }
}
